Repository: HesselinkGroup/xraymaterials

# xraymaterials

Tools for calculating optical properties of materials in the xray energy regime.

# Version history

## 0.6.2

- Added water, vinegar and honey to library

## 0.6.1

- Started on the expanded materials library, `xraymaterials.library`.  Compounds, elements and mixtures.
- Moved example notebook to new `notebooks/` directory.
- `.gitignore` and `.bumpconfig.cfg` added
- New material library example notebook

## 0.6.0

- Began version history.
- Improvements to packaging.  Can install with pip -r requirements.txt.
- Added elements library.  Pretty experimental.

File: xraymaterials/elements/Ag.txt
energy_keV,f1_e_atom,f2_e_atom,mu_rho_pe_cm2_g,sigma_rho_cm2_g,mu_rho_tot_cm2_g,mu_rho_K_cm2_g,lambda_nm
2.0807330000000004,41.4062,6.3204,1185.0,7.0409,1192.0,0.0,0.5959
2.224304,41.1462,5.7714,1012.2,6.9606,1019.2,0.0,0.5574
2.377781,40.818,5.2608,863.1,6.8613,869.96,0.0,0.5214
2.541848,40.3771,4.7785,733.38,6.7442,740.12,0.0,0.4878
2.717235,39.7652,4.3434,623.57,6.6103,630.18,0.0,0.4563
2.9047240000000003,38.8627,3.9522,530.78,6.4612,537.24,0.0,0.4268
3.10515,37.3492,3.551,446.12,6.2981,452.42,0.0,0.3993
3.284078,33.9635,3.2163,382.06,6.1515,388.21,0.0,0.3775
3.319406,32.0969,3.1564,370.95,6.1226,377.07,0.0,0.3735
3.334344,30.5512,3.1317,366.4,6.1104,372.51,0.0,0.3718
3.347749,26.7378,3.1097,362.37,6.0994,368.47,0.0,0.3704
3.3678550000000005,30.2844,10.402000000000001,1204.9,6.083,1211.0,0.0,0.3681
3.4181220000000003,33.1732,10.280999999999999,1173.4,6.0419,1179.4,0.0,0.3627
3.4532260000000004,33.7562,10.2,1152.2,6.0133,1158.2,0.0,0.359
3.5060809999999996,33.2333,10.08,1121.6,5.9704,1127.6,0.0,0.3536
3.520176,31.5999,10.043,1113.0,5.959,1119.0,0.0,0.3522
3.541318,33.7502,13.624,1500.8,5.9419,1506.7,0.0,0.3501
3.5484449999999996,34.2479,13.594000000000001,1494.4,5.9361,1500.3,0.0,0.3494
3.5941739999999998,36.024,13.398,1454.2,5.8992,1460.1,0.0,0.345
3.7296839999999998,38.1788,12.784,1337.2,5.7907,1343.0,0.0,0.3324
3.786771,38.1381,12.494000000000002,1287.1,5.7454,1292.8,0.0,0.3274
3.7932879999999995,37.9709,12.460999999999999,1281.5,5.7402,1287.2,0.0,0.3269
3.801994,37.3722,12.415999999999999,1274.0,5.7333,1279.7,0.0,0.3261
3.8248290000000003,38.566,14.155,1443.7,5.7153,1449.4,0.0,0.3242
3.8819160000000004,39.9808,13.844000000000001,1391.2,5.6705,1396.9,0.0,0.3194
4.0550239999999995,42.0364,12.923,1243.2,5.5365,1248.7,0.0,0.3058
4.334821,43.8319,11.573,1041.5,5.3264,1046.8,0.0,0.286
4.6339239999999995,44.9334,10.367,872.75,5.1115,877.86,0.0,0.2676
4.953664,45.6723,9.3056,732.83,4.8933,737.72,0.0,0.2503
5.2954669999999995,46.1852,8.3559,615.57,4.6731,620.24,0.0,0.2341
5.660855000000001,46.5439,7.5133,517.77,4.4522,522.22,0.0,0.219
6.0514529999999995,46.7976,6.7612,435.86,4.2319,440.09,0.0,0.2049
6.469004,46.9766,6.0868,367.06,4.0135,371.07,0.0,0.1917
6.9153649999999995,47.1807,5.4706,308.61,3.7978,312.41,0.0,0.1793
7.392525,47.2894,4.901,258.63,3.586,262.22,0.0,0.1677
7.902609,47.3505,4.3883,216.63,3.3788,220.01,0.0,0.1569
8.44789,47.3467,3.93,181.48,3.177,184.66,0.0,0.1468
9.030794,47.3333,3.5141,151.8,2.9813,154.78,0.0,0.1373
9.653919,47.2863,3.1173,125.97,2.7923,128.76,0.0,0.1284
10.320039999999999,47.2146,2.7679,104.63,2.6104,107.24,0.0,0.1201
11.032119999999999,47.1294,2.4591,86.95700000000001,2.4359,89.39299999999999,0.0,0.1124
11.793339999999999,47.0354,2.1854,72.289,2.2692,74.558,0.0,0.1051
12.60708,46.9353,1.9437,60.144,2.1104,62.254,0.0,0.09834
13.476970000000001,46.8312,1.7304,50.09,1.9597,52.05,0.0,0.092
14.40688,46.7237,1.5411,41.731,1.817,43.548,0.0,0.08606
15.40095,46.6114,1.3695,34.689,1.6824,36.371,0.0,0.0805
16.463620000000002,46.49,1.2159,28.811999999999998,1.5558,30.368000000000002,0.0,0.07531
17.599610000000002,46.3552,1.0755,23.84,1.437,25.276999999999997,0.0,0.07045
18.813979999999997,46.1995,0.9520799999999999,19.741,1.3259,21.066999999999997,0.0,0.0659
20.11215,46.0118,0.8435600000000001,16.362000000000002,1.2222,17.584,0.0,0.06165
21.499879999999997,45.766,0.74808,13.574000000000002,1.1257,14.7,0.0,0.057670000000000006
22.98338,45.3918,0.66401,11.270999999999999,1.0362,12.307,0.0,0.05395
24.569229999999997,44.566,0.5899,9.3665,0.9532799999999999,10.32,0.0,0.050460000000000005
25.00372,44.0222,0.57193,8.9233,0.93255,9.8558,0.0,0.049589999999999995
25.386429999999997,42.7404,0.55683,8.5567,0.91494,9.4716,0.0,0.048839999999999995
25.48849,41.1991,0.55291,8.4624,0.91035,9.3728,0.0,0.048639999999999996
25.64157,42.7653,3.5841,54.528999999999996,0.9035299999999999,55.433,46.2,0.04835
26.024279999999997,44.1811,3.4923,52.35,0.88686,53.236999999999995,44.36,0.047639999999999995
26.2645,44.5838,3.4365,51.042,0.8766799999999999,51.919,43.25,0.04721
28.076759999999997,45.861,3.0917,42.957,0.80608,43.763000000000005,36.55,0.044160000000000005
30.01405,46.4369,2.7803,36.138000000000005,0.7411399999999999,36.879,30.88,0.04131
32.08502,46.7849,2.477,30.116999999999997,0.6815399999999999,30.799,25.8,0.03864
34.29889,46.9986,2.2014,25.038,0.62695,25.665,21.49,0.03615
36.66551,47.1402,1.9609,20.863000000000003,0.57704,21.44,17.94,0.03381
39.19543,47.2353,1.7469,17.386,0.53149,17.917,14.98,0.03163
41.89992,47.2982,1.5564,14.491,0.48999,14.981,12.51,0.029589999999999998
44.79101,47.3384,1.3868,12.079,0.45223,12.530999999999999,10.45,0.02768
47.88159,47.3627,1.2359,10.068999999999999,0.41793,10.487,8.722999999999999,0.025889999999999996
51.18542,47.4096,1.1011,8.3924,0.38681,8.7792,7.281000000000001,0.02422
54.717209999999994,47.412,0.9751700000000001,6.9525,0.35861,7.3111,6.035,0.02266
58.4927,47.4053,0.86367,5.7602,0.33308000000000004,6.0933,5.002,0.0212
62.5287,47.393,0.765,4.7727,0.30998000000000003,5.0827,4.145,0.01983
66.84318,47.3772,0.67765,3.9549,0.28909,4.244,3.4360000000000004,0.01855
71.45536,47.3593,0.60032,3.2774,0.27021,3.5476,2.8480000000000003,0.01735
76.38578000000001,47.3402,0.5318,2.7159,0.25314000000000003,2.969,2.36,0.01623
81.6564,47.321,0.47041000000000005,2.2474,0.23772,2.4851,1.953,0.01518
87.29069,47.301,0.41471,1.8534,0.22376,2.0772,1.6119999999999999,0.0142
93.31374,47.2805,0.36563,1.5286,0.21113,1.7397,1.33,0.01329
99.75239,47.2603,0.32238,1.2608,0.19968,1.4605,1.097,0.01243
106.6353,47.2407,0.28426999999999997,1.0399,0.1893,1.2292,0.9051,0.01163
113.9931,47.222,0.25054,0.85741,0.17986,1.0373,0.7463,0.010879999999999999
121.8587,47.2041,0.2207,0.70652,0.17125,0.87777,0.6149,0.01017
130.2669,47.1872,0.19442,0.58222,0.1634,0.74562,0.5067,0.009518
139.2553,47.1713,0.17128,0.47981,0.1562,0.6360100000000001,0.4175,0.008903
148.864,47.1564,0.1509,0.39543,0.14959,0.54502,0.344,0.008329000000000001
159.1356,47.1426,0.13295,0.32591,0.14349,0.4694,0.2834,0.007790999999999999
170.1159,47.1298,0.11714000000000001,0.26863000000000004,0.13784000000000002,0.40647,0.2335,0.007287999999999999
181.8539,47.118,0.10322,0.22141999999999998,0.1326,0.35402,0.1924,0.006818
194.4018,47.1071,0.090955,0.18252000000000002,0.12771,0.31023,0.1586,0.006378
207.8156,47.0971,0.080152,0.15045999999999998,0.12312999999999999,0.27359,0.1307,0.005966
222.1548,47.088,0.070635,0.12404000000000001,0.11882000000000001,0.24286,0.1077,0.005581
237.4835,47.0796,0.06225,0.10226,0.11475,0.21700999999999998,0.0887,0.005221
253.8699,47.072,0.054863,0.08430599999999999,0.11087999999999999,0.19519,0.07309,0.004884
271.3869,47.065,0.048355,0.069508,0.10720999999999999,0.17672000000000002,0.06022,0.004569
290.1126,47.0587,0.04262,0.057311,0.10369,0.161,0.04962,0.004274
310.1304,47.0529,0.037567,0.047255,0.10032,0.14758,0.040889999999999996,0.003998
331.5294,47.0477,0.033114,0.038965,0.097085,0.13605,0.03369,0.00374
354.4049,47.0429,0.029189999999999997,0.032131,0.09396,0.12609,0.027760000000000003,0.003498
378.8588,47.0386,0.025731999999999998,0.026496,0.090938,0.11742999999999999,0.022869999999999998,0.003273
405.0001,47.0348,0.022684,0.02185,0.088009,0.10985999999999999,0.01885,0.003061
432.9451,47.0313,0.019998,0.018019999999999998,0.08516599999999999,0.10319,0.01553,0.0028640000000000002

File: xraymaterials/elements/Al.txt
energy_keV,f1_e_atom,f2_e_atom,mu_rho_pe_cm2_g,sigma_rho_cm2_g,mu_rho_tot_cm2_g,mu_rho_K_cm2_g,lambda_nm
2.0807330000000004,12.6397,2.7132,2033.6,1.9282,2035.5,1884.0,0.5959
2.224304,12.8559,2.4305,1704.1,1.8849,1706.0,1579.0,0.5574
2.377781,13.0119,2.1807,1430.3,1.8378,1432.1,1326.0,0.5214
2.541848,13.1269,1.9587,1201.8,1.7875,1203.6,1115.0,0.4878
2.717235,13.2127,1.7592,1009.7,1.7343,1011.4,937.8,0.4563
2.9047240000000003,13.2769,1.5787,847.65,1.6787,849.33,787.8,0.4268
3.10515,13.3285,1.4117,709.06,1.6212,710.68,659.6,0.3993
3.319406,13.4011,1.2507,587.62,1.562,589.18,547.0,0.3735
3.5484449999999996,13.4116,1.1075,486.76,1.5018,488.26,453.4,0.3494
3.7932879999999995,13.4114,0.98077,403.24,1.4408,404.68,375.8,0.3269
4.0550239999999995,13.4039,0.86856,334.05,1.3795,335.43,311.5,0.3058
4.334821,13.3916,0.76922,276.75,1.3182,278.07,258.2,0.286
4.6339239999999995,13.3759,0.6812699999999999,229.29,1.2572,230.55,214.0,0.2676
4.953664,13.3581,0.60341,189.98,1.1969,191.18,177.4,0.2503
5.2954669999999995,13.3392,0.53446,157.41,1.1376,158.55,147.0,0.2341
5.660855000000001,13.3198,0.47341000000000005,130.43,1.0796,131.51,121.8,0.219
6.0514529999999995,13.3004,0.41935,108.08,1.0229,109.1,101.0,0.2049
6.469004,13.2816,0.37148000000000003,89.55799999999999,0.96791,90.52600000000001,83.7,0.1917
6.9153649999999995,13.2637,0.32821999999999996,74.02199999999999,0.9147200000000001,74.937,69.19,0.1793
7.392525,13.2456,0.28857,60.881,0.8634799999999999,61.744,56.88,0.1677
7.902609,13.2277,0.25373,50.073,0.8143100000000001,50.887,46.77,0.1569
8.44789,13.2105,0.22309,41.18600000000001,0.7672800000000001,41.953,38.45,0.1468
9.030794,13.1945,0.1958,33.814,0.72247,34.536,31.56,0.1373
9.653919,13.1795,0.1707,27.576999999999998,0.67991,28.256999999999998,25.74,0.1284
10.320039999999999,13.1646,0.14882,22.491,0.63961,23.131,20.99,0.1201
11.032119999999999,13.1503,0.12975,18.343,0.60158,18.945,17.12,0.1124
11.793339999999999,13.1369,0.11313,14.960999999999999,0.56579,15.527000000000001,13.97,0.1051
12.60708,13.1243,0.098639,12.202,0.53222,12.734000000000002,11.39,0.09834
13.476970000000001,13.1128,0.086005,9.9528,0.5008,10.454,9.29,0.092
14.40688,13.1021,0.07499,8.118,0.47148999999999996,8.5895,7.577000000000001,0.08606
15.40095,13.0923,0.065387,6.6216,0.4442,7.0658,6.18,0.0805
16.463620000000002,13.0833,0.057014999999999996,5.401,0.41886999999999996,5.8199,5.041,0.07531
17.599610000000002,13.0752,0.049716,4.4056,0.39539,4.801,4.111000000000001,0.07045
18.813979999999997,13.0677,0.043351,3.5936,0.37369,3.9673,3.353,0.0659
20.11215,13.061,0.037801999999999995,2.9314,0.35368,3.2851,2.735,0.06165
21.499879999999997,13.0548,0.032964,2.3912,0.33524,2.7264,2.231,0.057670000000000006
22.98338,13.0493,0.028745,1.9506,0.31829,2.2689,1.819,0.05395
24.569229999999997,13.0443,0.025065999999999998,1.5912,0.30273,1.8939,1.484,0.050460000000000005
26.2645,13.0397,0.021859,1.298,0.28846,1.5865,1.21,0.04721
28.076759999999997,13.0358,0.018978000000000002,1.0542,0.27539,1.3296,0.983,0.044160000000000005
30.01405,13.0321,0.016453,0.85493,0.26343,1.1184,0.7973,0.04131
32.08502,13.0288,0.014263999999999999,0.69335,0.25248000000000004,0.94583,0.6466,0.03864
34.29889,13.0258,0.012343999999999999,0.56128,0.24245999999999998,0.80374,0.5234,0.03615
36.66551,13.0231,0.01066,0.45343,0.23329,0.68672,0.4227,0.03381
39.19543,13.0206,0.0092057,0.3663,0.22489,0.59119,0.3414,0.03163
41.89992,13.0184,0.0079499,0.29591,0.21718,0.5130899999999999,0.2757,0.029589999999999998
44.79101,13.0164,0.0068656,0.23905,0.2101,0.44915,0.2227,0.02768
47.88159,13.0146,0.0059291000000000005,0.19312,0.20359000000000002,0.39671,0.1798,0.025889999999999996
51.18542,13.013,0.0051204,0.15602,0.19757,0.35359,0.1452,0.02422
54.717209999999994,13.0116,0.0044218,0.12603,0.192,0.31803000000000003,0.1173,0.02266
58.4927,13.0103,0.0038179999999999998,0.1018,0.18683,0.28863,0.09473999999999999,0.0212
62.5287,13.0091,0.0032967,0.082227,0.182,0.26423,0.07652,0.01983
66.84318,13.0081,0.0028466,0.06641699999999999,0.17747000000000002,0.24389,0.0618,0.01855
71.45536,13.0072,0.0024579000000000003,0.053647,0.17321,0.22685999999999998,0.04991,0.01735
76.38578000000001,13.0064,0.0021224,0.043332999999999997,0.16918,0.21251,0.040310000000000006,0.01623
81.6564,13.0057,0.0018326,0.035002,0.16534000000000001,0.20034000000000002,0.032560000000000006,0.01518
87.29069,13.005,0.0015824,0.028272000000000002,0.16168,0.18995,0.026289999999999997,0.0142
93.31374,13.0045,0.0013664000000000003,0.022837,0.15816,0.181,0.021240000000000002,0.01329
99.75239,13.004,0.0011798,0.018447,0.15475999999999998,0.17321,0.01715,0.01243
106.6353,13.0035,0.0010187999999999998,0.0149,0.15145999999999998,0.16635999999999998,0.01385,0.01163
113.9931,13.0031,0.00087971,0.012036,0.14824,0.16028,0.01119,0.010879999999999999
121.8587,13.0027,0.00075962,0.009722,0.1451,0.15482,0.009035,0.01017
130.2669,13.0024,0.00065593,0.007853,0.14202,0.14987,0.007297,0.009518
139.2553,13.0022,0.00056639,0.0063434,0.13898,0.14532,0.005893,0.008903
148.864,13.0019,0.00048908,0.0051239,0.13598,0.1411,0.004759,0.008329000000000001
159.1356,13.0017,0.00042232,0.004138899999999999,0.13302,0.13716,0.0038439999999999998,0.007790999999999999
170.1159,13.0015,0.00036468,0.0033433,0.13008,0.13342,0.003104,0.007287999999999999
181.8539,13.0013,0.0003149,0.0027006,0.12716,0.12986,0.002507,0.006818
194.4018,13.0012,0.00027192,0.0021815000000000003,0.12426,0.12644,0.002025,0.006378
207.8156,13.001,0.00023481,0.0017622,0.12138,0.12314000000000001,0.0016350000000000002,0.005966
222.1548,13.0009,0.00020276,0.0014234000000000002,0.11850999999999999,0.11993,0.0013210000000000001,0.005581
237.4835,13.0008,0.00017508,0.0011497999999999999,0.11565,0.1168,0.001067,0.005221
253.8699,13.0007,0.00015119,0.0009288,0.11281,0.11374000000000001,0.0008616,0.004884
271.3869,13.0006,0.00013055,0.00075026,0.10998,0.11073,0.0006957999999999999,0.004569
290.1126,13.0005,0.00011274,0.00060605,0.10717,0.10778,0.000562,0.004274
310.1304,13.0005,9.735e-05,0.00048956,0.10437,0.10486,0.0004539,0.003998
331.5294,13.0004,8.4064e-05,0.00039546,0.10159,0.10199,0.0003666,0.00374
354.4049,13.0004,7.259100000000001e-05,0.00031945,0.098834,0.09915299999999999,0.000296,0.003498
378.8588,13.0003,6.2685e-05,0.00025805,0.096097,0.096355,0.0002391,0.003273
405.0001,13.0003,5.413e-05,0.00020845,0.09338400000000001,0.093592,0.0001931,0.003061
432.9451,13.0003,4.6743e-05,0.00016838,0.090698,0.090866,0.000156,0.0028640000000000002

File: xraymaterials/elements/B.txt
energy_keV,f1_e_atom,f2_e_atom,mu_rho_pe_cm2_g,sigma_rho_cm2_g,mu_rho_tot_cm2_g,mu_rho_K_cm2_g,lambda_nm
2.0807330000000004,5.0886,0.06842100000000001,128.01,0.62029,128.63,122.9,0.5959
2.224304,5.08029,0.059963999999999996,104.94,0.6005699999999999,105.54,100.8,0.5574
2.377781,5.0727,0.052552,86.03399999999999,0.5807,86.615,82.59,0.5214
2.541848,5.06577,0.046056,70.532,0.5608,71.093,67.7,0.4878
2.717235,5.05947,0.040362999999999996,57.824,0.54097,58.365,55.49,0.4563
2.9047240000000003,5.05375,0.035374,47.406000000000006,0.52131,47.927,45.49,0.4268
3.10515,5.04875,0.030872000000000004,38.702,0.50193,39.204,37.14,0.3993
3.319406,5.04408,0.026837,31.473000000000003,0.48291000000000006,31.956,30.2,0.3735
3.5484449999999996,5.03978,0.02332,25.583000000000002,0.46431999999999995,26.046999999999997,24.55,0.3494
3.7932879999999995,5.035819999999999,0.020163999999999998,20.693,0.44623,21.139,19.85,0.3269
4.0550239999999995,5.03219,0.017435,16.737000000000002,0.4287,17.166,16.05,0.3058
4.334821,5.02888,0.015075,13.538,0.41178000000000003,13.95,12.98,0.286
4.6339239999999995,5.02588,0.013035,10.95,0.39551,11.345999999999998,10.5,0.2676
4.953664,5.02316,0.011271,8.8568,0.37992,9.2367,8.491,0.2503
5.2954669999999995,5.02071,0.009745299999999998,7.1638,0.36503,7.5288,6.8660000000000005,0.2341
5.660855000000001,5.0185,0.008426399999999999,5.7945,0.35086,6.1454,5.553,0.219
6.0514529999999995,5.01652,0.007286,4.6868,0.33742,5.0242,4.49,0.2049
6.469004,5.01474,0.0062986000000000006,3.7902,0.32471,4.1149,3.6310000000000002,0.1917
6.9153649999999995,5.01314,0.0054448,3.0649,0.31272,3.3776,2.937,0.1793
7.392525,5.0117199999999995,0.0047067,2.4785,0.30145,2.78,2.375,0.1677
7.902609,5.01044,0.0040687,2.0042,0.29088,2.2951,1.921,0.1569
8.44789,5.0093,0.0035172,1.6207,0.28098,1.9017,1.5530000000000002,0.1468
9.030794,5.00828,0.003036,1.3087,0.27175,1.5804,1.254,0.1373
9.653919,5.00737,0.002607,1.0512,0.26314,1.3143,1.0070000000000001,0.1284
10.320039999999999,5.00654,0.0022386,0.84441,0.25514000000000003,1.0996,0.809,0.1201
11.032119999999999,5.005809999999999,0.0019222999999999998,0.67829,0.24770999999999999,0.926,0.6497,0.1124
11.793339999999999,5.00516,0.0016507000000000002,0.54485,0.24081,0.78566,0.5218,0.1051
12.60708,5.004569999999999,0.0014174,0.43766000000000005,0.23442,0.67208,0.4191,0.09834
13.476970000000001,5.00405,0.0012171,0.35156,0.2285,0.58006,0.3366,0.092
14.40688,5.00359,0.0010451,0.2824,0.22301999999999997,0.50542,0.2704,0.08606
15.40095,5.00318,0.00089746,0.22684,0.21794000000000002,0.44478,0.2171,0.0805
16.463620000000002,5.00282,0.00077065,0.18220999999999998,0.21322,0.39543,0.1744,0.07531
17.599610000000002,5.00249,0.00066175,0.14637,0.20884,0.35520999999999997,0.1401,0.07045
18.813979999999997,5.0022,0.00056825,0.11757000000000001,0.20476,0.32233,0.1125,0.0659
20.11215,5.00195,0.00048795,0.094443,0.20095,0.29539,0.09036,0.06165
21.499879999999997,5.00172,0.000419,0.075864,0.19738,0.27324,0.07257000000000001,0.057670000000000006
22.98338,5.001519999999999,0.0003598,0.06094,0.19403,0.25497,0.058289999999999995,0.05395
24.569229999999997,5.00135,0.00030896,0.048951,0.19086,0.23981,0.046810000000000004,0.050460000000000005
26.2645,5.00119,0.0002653,0.039320999999999995,0.18786,0.22718000000000002,0.0376,0.04721
28.076759999999997,5.00105,0.0002273,0.031514,0.18499000000000002,0.2165,0.03013,0.044160000000000005
30.01405,5.00093,0.0001946,0.025238999999999998,0.18224,0.20748000000000003,0.02412,0.04131
32.08502,5.00082,0.0001666,0.020213,0.17959,0.1998,0.01931,0.03864
34.29889,5.000719999999999,0.00014263,0.016188,0.17702,0.19321,0.01546,0.03615
36.66551,5.00064,0.00012211,0.012965,0.17451,0.18748,0.01238,0.03381
39.19543,5.00056,0.00010455,0.010383,0.17206,0.18244000000000002,0.009914,0.03163
41.89992,5.00049,8.9505e-05,0.0083155,0.16964,0.17795999999999998,0.007937999999999999,0.029589999999999998
44.79101,5.00044,7.6628e-05,0.006659699999999999,0.16724,0.1739,0.0063560000000000005,0.02768
47.88159,5.000380000000001,6.560399999999999e-05,0.005333600000000001,0.16487000000000002,0.1702,0.005089,0.025889999999999996
51.18542,5.0003400000000005,5.6166000000000004e-05,0.0042715,0.1625,0.16677,0.004075,0.02422
54.717209999999994,5.0003,4.808600000000001e-05,0.003421,0.16013,0.16355,0.0032619999999999997,0.02266
58.4927,5.00026,4.1169e-05,0.0027398,0.15775999999999998,0.1605,0.002612,0.0212
62.5287,5.00023,3.5246e-05,0.0021941999999999994,0.15538,0.15757000000000002,0.002091,0.01983
66.84318,5.0002,3.0176e-05,0.0017573,0.15298,0.15474000000000002,0.001675,0.01855
71.45536,5.00018,2.5835e-05,0.0014074,0.15057,0.15198,0.001341,0.01735
76.38578000000001,5.00016,2.2118e-05,0.0011272,0.14815,0.14928,0.001074,0.01623
81.6564,5.00014,1.8973e-05,0.0009045,0.14570999999999998,0.14661,0.0008613,0.01518
87.29069,5.00012,1.6348e-05,0.00072902,0.14325,0.14398,0.0006942999999999999,0.0142
93.31374,5.00011,1.4085e-05,0.00058758,0.14077,0.14135999999999999,0.0005596,0.01329
99.75239,5.00009,1.2135999999999999e-05,0.00047359,0.13828,0.13875,0.0004511,0.01243
106.6353,5.0000800000000005,1.0456e-05,0.00038171,0.13577,0.13615,0.0003636,0.01163
113.9931,5.00007,9.0092e-06,0.00030765,0.13325,0.13355999999999998,0.0002931,0.010879999999999999
121.8587,5.0000599999999995,7.7624e-06,0.00024797,0.13072,0.13097,0.00023620000000000002,0.01017
130.2669,5.0000599999999995,6.6880999999999995e-06,0.00019986,0.12818,0.12838,0.00019040000000000002,0.009518
139.2553,5.00005,5.7625e-06,0.00016108,0.12564,0.1258,0.0001535,0.008903
148.864,5.00004,4.965e-06,0.00012983,0.12309,0.12322000000000001,0.0001237,0.008329000000000001
159.1356,5.00004,4.2779e-06,0.00010464,0.12054000000000001,0.12064000000000001,9.971e-05,0.007790999999999999
170.1159,5.000030000000001,3.6858e-06,8.434200000000001e-05,0.118,0.11807999999999999,8.037e-05,0.007287999999999999
181.8539,5.000030000000001,3.1757e-06,6.7979e-05,0.11546,0.11553,6.478e-05,0.006818
194.4018,5.000030000000001,2.7362e-06,5.479e-05,0.11294000000000001,0.11299000000000001,5.222e-05,0.006378
207.8156,5.00002,2.3575e-06,4.4161000000000006e-05,0.11042,0.11045999999999999,4.209e-05,0.005966
222.1548,5.00002,2.0313e-06,3.5593e-05,0.10792,0.10795999999999999,3.392e-05,0.005581
237.4835,5.00002,1.7502000000000002e-06,2.8688e-05,0.10544,0.10547000000000001,2.734e-05,0.005221
253.8699,5.00002,1.5079e-06,2.3122e-05,0.10298,0.103,2.204e-05,0.004884
271.3869,5.00001,1.2993e-06,1.8636e-05,0.10055,0.10057,1.777e-05,0.004569
290.1126,5.00001,1.1194e-06,1.5020999999999999e-05,0.098137,0.098152,1.432e-05,0.004274
310.1304,5.00001,9.645200000000002e-07,1.2107000000000001e-05,0.095756,0.09576799999999999,1.154e-05,0.003998
331.5294,5.00001,8.3104e-07,9.7578e-06,0.09340599999999999,0.093416,9.304e-06,0.00374
354.4049,5.00001,7.160300000000001e-07,7.864700000000001e-06,0.091089,0.091097,7.499e-06,0.003498
378.8588,5.00001,6.169300000000001e-07,6.3388999999999996e-06,0.088808,0.088814,6.045e-06,0.003273
405.0001,5.00001,5.3155e-07,5.1091e-06,0.086563,0.08656799999999999,4.872e-06,0.003061
432.9451,5.00001,4.5799e-07,4.1179e-06,0.084356,0.08436,3.927e-06,0.0028640000000000002

File: xraymaterials/elements/Be.txt
energy_keV,f1_e_atom,f2_e_atom,mu_rho_pe_cm2_g,sigma_rho_cm2_g,mu_rho_tot_cm2_g,mu_rho_K_cm2_g,lambda_nm
2.0807330000000004,4.04336,0.02673,59.983000000000004,0.46603999999999995,60.449,58.24,0.5959
2.224304,4.03909,0.023204,48.71,0.45491000000000004,49.165,47.29,0.5574
2.377781,4.03518,0.020138999999999997,39.548,0.44332,39.991,38.38,0.5214
2.541848,4.031619999999999,0.017480000000000002,32.11,0.43138999999999994,32.541,31.16,0.4878
2.717235,4.02839,0.015171,26.07,0.4192,26.489,25.29,0.4563
2.9047240000000003,4.02551,0.013168000000000001,21.166999999999998,0.40686,21.574,20.53,0.4268
3.10515,4.02306,0.011387999999999999,17.124000000000002,0.39444,17.518,16.61,0.3993
3.319406,4.020630000000001,0.0098151,13.806,0.38204,14.187999999999999,13.39,0.3735
3.5484449999999996,4.01844,0.008459600000000001,11.132,0.36973,11.502,10.79,0.3494
3.7932879999999995,4.0164599999999995,0.0072914,8.9752,0.35757,9.3328,8.699,0.3269
4.0550239999999995,4.01468,0.0062835,7.2353,0.34563,7.5809,7.0120000000000005,0.3058
4.334821,4.01308,0.0054148,5.8325,0.33397,6.1665,5.653,0.286
4.6339239999999995,4.01165,0.0046662,4.7018,0.32264,5.0244,4.5569999999999995,0.2676
4.953664,4.01037,0.0040211,3.7902,0.31167,4.1019,3.673,0.2503
5.2954669999999995,4.0092300000000005,0.0034650999999999996,3.0554,0.30111,3.3565,2.9610000000000003,0.2341
5.660855000000001,4.0082,0.0029861,2.463,0.29098,2.754,2.387,0.219
6.0514529999999995,4.00729,0.0025732,1.9855,0.2813,2.2668,1.9240000000000002,0.2049
6.469004,4.006469999999999,0.0022175000000000003,1.6006,0.27209,1.8727,1.551,0.1917
6.9153649999999995,4.00574,0.0019109,1.2903,0.26336,1.5537,1.25,0.1793
7.392525,4.0051,0.0016466999999999999,1.0401,0.25511,1.2952,1.008,0.1677
7.902609,4.004519999999999,0.0014191,0.83845,0.24735,1.0858,0.8126,0.1569
8.44789,4.00401,0.0012229,0.6759,0.24006,0.91596,0.655,0.1468
9.030794,4.00356,0.0010525,0.5441699999999999,0.23323000000000002,0.7774,0.5274,0.1373
9.653919,4.00316,0.00090177,0.43616000000000005,0.22687,0.66303,0.4226,0.1284
10.320039999999999,4.0028,0.00077264,0.34958,0.22094,0.57052,0.3387,0.1201
11.032119999999999,4.00248,0.000662,0.28019,0.21543,0.49562,0.2714,0.1124
11.793339999999999,4.002190000000001,0.00056721,0.22457,0.21031999999999998,0.43488999999999994,0.2175,0.1051
12.60708,4.00194,0.00048599,0.18,0.20559000000000002,0.38559,0.1743,0.09834
13.476970000000001,4.00171,0.0004164,0.14427,0.20122,0.34549,0.1397,0.092
14.40688,4.00151,0.00035677,0.11563,0.19717,0.3128,0.112,0.08606
15.40095,4.00134,0.00030569,0.092679,0.19343,0.28611,0.08972999999999999,0.0805
16.463620000000002,4.001180000000001,0.00026192,0.074282,0.18997,0.26425,0.07191,0.07531
17.599610000000002,4.00104,0.00022441,0.059538,0.18677,0.24631,0.057629999999999994,0.07045
18.813979999999997,4.00092,0.00019228,0.04772,0.18379,0.23151,0.046189999999999995,0.0659
20.11215,4.0008099999999995,0.00016475,0.038248000000000004,0.18102000000000001,0.21927,0.03701,0.06165
21.499879999999997,4.000719999999999,0.00014116,0.030656,0.17844000000000002,0.2091,0.029660000000000002,0.057670000000000006
22.98338,4.00063,0.00012094,0.024571,0.17602,0.20059000000000002,0.02377,0.05395
24.569229999999997,4.00056,0.00010363,0.019694,0.17373,0.19342,0.01905,0.050460000000000005
26.2645,4.00049,8.878799999999999e-05,0.015785,0.17157,0.18736,0.015269999999999999,0.04721
28.076759999999997,4.000430000000001,7.594e-05,0.012629000000000001,0.16951,0.18214,0.012209999999999999,0.044160000000000005
30.01405,4.000380000000001,6.4915e-05,0.010099,0.16752,0.17762,0.009764,0.04131
32.08502,4.0003400000000005,5.549e-05,0.0080753,0.16560999999999998,0.17369,0.0078060000000000004,0.03864
34.29889,4.0003,4.7433000000000005e-05,0.006457300000000001,0.16374,0.1702,0.00624,0.03615
36.66551,4.00026,4.0546e-05,0.0051635,0.16192,0.16708,0.004989,0.03381
39.19543,4.00023,3.466e-05,0.0041289,0.16011,0.16424,0.003988,0.03163
41.89992,4.0002,2.9628e-05,0.0033016999999999994,0.15833,0.16163,0.003188,0.029589999999999998
44.79101,4.00018,2.5325999999999998e-05,0.0026401,0.15654,0.15918,0.002549,0.02768
47.88159,4.00016,2.1649000000000002e-05,0.0021111999999999997,0.15475,0.15686,0.002038,0.025889999999999996
51.18542,4.00014,1.8512e-05,0.0016887,0.15295,0.15464,0.001629,0.02422
54.717209999999994,4.00012,1.5845e-05,0.0013522,0.15113,0.15248,0.0013039999999999998,0.02266
58.4927,4.00011,1.3562999999999999e-05,0.0010827,0.14928,0.15036,0.001044,0.0212
62.5287,4.00009,1.161e-05,0.00086693,0.14740999999999999,0.14828,0.0008359999999999999,0.01983
66.84318,4.0000800000000005,9.9374e-06,0.00069417,0.1455,0.14619000000000001,0.0006692,0.01855
71.45536,4.00007,8.5061e-06,0.00055584,0.14357,0.14413,0.0005358,0.01735
76.38578000000001,4.0000599999999995,7.281e-06,0.00044507,0.14159000000000002,0.14204,0.00042889999999999996,0.01623
81.6564,4.0000599999999995,6.2323000000000005e-06,0.00035638,0.13957999999999998,0.13994,0.0003434,0.01518
87.29069,4.00005,5.3347e-06,0.00028536,0.13752999999999999,0.13782,0.00027489999999999996,0.0142
93.31374,4.00004,4.5664e-06,0.00022849,0.13544,0.13567,0.0002201,0.01329
99.75239,4.00004,3.9087e-06,0.00018296,0.13332,0.1335,0.00017619999999999997,0.01243
106.6353,4.000030000000001,3.3457e-06,0.0001465,0.13116,0.13130999999999998,0.00014099999999999998,0.01163
113.9931,4.000030000000001,2.8639e-06,0.00011731,0.12896,0.12908,0.0001129,0.010879999999999999
121.8587,4.000030000000001,2.4514e-06,9.3931e-05,0.12674000000000002,0.12683,9.038e-05,0.01017
130.2669,4.00002,2.0984e-06,7.5214e-05,0.12448,0.12455999999999999,7.235e-05,0.009518
139.2553,4.00002,1.7962e-06,6.0226e-05,0.1222,0.12226,5.792e-05,0.008903
148.864,4.00002,1.5375e-06,4.8225e-05,0.11989000000000001,0.11994,4.637e-05,0.008329000000000001
159.1356,4.00002,1.3161000000000002e-06,3.8615e-05,0.11756,0.1176,3.712e-05,0.007790999999999999
170.1159,4.00001,1.1265000000000001e-06,3.092e-05,0.11522,0.11525,2.972e-05,0.007287999999999999
181.8539,4.00001,9.6428e-07,2.4759e-05,0.11285999999999999,0.11288,2.379e-05,0.006818
194.4018,4.00001,8.254099999999999e-07,1.9825e-05,0.11048,0.1105,1.905e-05,0.006378
207.8156,4.00001,7.0654e-07,1.5875e-05,0.1081,0.10812000000000001,1.525e-05,0.005966
222.1548,4.00001,6.0479e-07,1.2712000000000001e-05,0.10570999999999998,0.10572000000000001,1.221e-05,0.005581
237.4835,4.00001,5.177e-07,1.0179e-05,0.10332000000000001,0.10332999999999999,9.771e-06,0.005221
253.8699,4.00001,4.4313999999999993e-07,8.150399999999999e-06,0.10092999999999999,0.10094,7.823e-06,0.004884
271.3869,4.00001,3.7933e-07,6.5264e-06,0.09854299999999999,0.09855,6.262e-06,0.004569
290.1126,4.0,3.247e-07,5.2259e-06,0.096164,0.096169,5.013e-06,0.004274
310.1304,4.0,2.7794e-07,4.1846e-06,0.093795,0.09379900000000001,4.013e-06,0.003998
331.5294,4.0,2.3791999999999998e-07,3.3507999999999997e-06,0.09143899999999999,0.091442,3.213e-06,0.00374
354.4049,4.0,2.0365999999999999e-07,2.6832e-06,0.089098,0.089101,2.5719999999999997e-06,0.003498
378.8588,4.0,1.7433e-07,2.1485e-06,0.086776,0.086778,2.059e-06,0.003273
405.0001,4.0,1.4923e-07,1.7203999999999999e-06,0.08447400000000001,0.084476,1.6480000000000001e-06,0.003061
432.9451,4.0,1.2774e-07,1.3776e-06,0.082195,0.082196,1.32e-06,0.0028640000000000002

File: xraymaterials/elements/Ce.txt
energy_keV,f1_e_atom,f2_e_atom,mu_rho_cm2_g,sigma_rho_cm2_g,mu_rho_tot_cm2_g,mu_rho_K_cm2_g,lambda_nm
2.0807330000000004,52.6929,15.796,2279.9,8.0114,2287.9,0.0,0.5959
2.224304,53.1185,14.404000000000002,1944.7,7.9336,1952.6,0.0,0.5574
2.377781,53.5173,13.148,1660.6,7.8346,1668.4,0.0,0.5214
2.541848,53.7256,11.988,1416.4,7.7153,1424.1,0.0,0.4878
2.717235,53.8825,10.931,1208.1,7.577,1215.7,0.0,0.4563
2.9047240000000003,53.9726,9.9786,1031.7,7.4211,1039.1,0.0,0.4268
3.10515,54.1316,9.0399,874.3,7.249,881.55,0.0,0.3993
3.319406,54.0412,8.1349,735.99,7.0622,743.05,0.0,0.3735
3.5484449999999996,53.8652,7.3286,620.24,6.8623,627.1,0.0,0.3494
3.7932879999999995,53.6071,6.5717,520.29,6.651,526.94,0.0,0.3269
4.0550239999999995,53.2539,5.8978,436.79,6.4298,443.22,0.0,0.3058
4.334821,52.7952,5.3002,367.2,6.2005,373.4,0.0,0.286
4.6339239999999995,52.1906,4.7711,309.21,5.9647,315.17,0.0,0.2676
4.953664,51.3382,4.3029,260.86,5.7239,266.58,0.0,0.2503
5.2954669999999995,49.9245,3.8778,219.92,5.4798,225.4,0.0,0.2341
5.608932,46.8297,3.5375,189.41,5.2678,194.68,0.0,0.221
5.660855000000001,45.4426,3.485,184.88,5.2338,190.11,0.0,0.219
5.694783,43.6597,3.4514,182.01,5.2117,187.22,0.0,0.2177
5.717677,39.988,3.4291,180.11,5.1969,185.31,0.0,0.2168
5.7520169999999995,43.6201,10.533,549.96,5.1748,555.13,0.0,0.2155
5.837868,46.7211,10.205,524.96,5.12,530.08,0.0,0.2124
6.040916,48.1015,9.5007,472.31,4.9937,477.3,0.0,0.2052
6.0514529999999995,48.0772,9.4699,469.96,4.9873,474.95,0.0,0.2049
6.133379,47.1455,9.2384,452.35,4.9377,457.29,0.0,0.2021
6.158036,45.489,9.1714,447.27,4.9229,452.19,0.0,0.2013
6.195021,47.4235,12.55,608.4,4.9008,613.3,0.0,0.2001
6.287484,49.308,12.227,584.0,4.8463,588.85,0.0,0.1972
6.4178239999999995,50.2841,11.799000000000001,552.12,4.7708,556.89,0.0,0.1932
6.469004,50.3955,11.639000000000001,540.34,4.7417,545.08,0.0,0.1917
6.516056,50.2108,11.497,529.9,4.7151,534.62,0.0,0.1903
6.542251,49.4645,11.42,524.22,4.7004,528.92,0.0,0.1895
6.581544,50.5806,13.081,596.87,4.6785,601.55,0.0,0.1884
6.6797759999999995,51.8733,12.792,575.13,4.6243,579.75,0.0,0.1856
6.9153649999999995,53.3992,12.149000000000001,527.6,4.4981,532.1,0.0,0.1793
7.392525,55.1261,10.991,446.51,4.2578,450.77,0.0,0.1677
7.902609,56.221,9.9078,376.52,4.0218,380.54,0.0,0.1569
8.44789,56.9654,8.9174,317.01,3.7909,320.8,0.0,0.1468
9.030794,57.5029,8.0097,266.36,3.566,269.93,0.0,0.1373
9.653919,57.8541,7.15,222.42,3.3477,225.77,0.0,0.1284
10.320039999999999,58.0788,6.3882,185.9,3.1368,189.04,0.0,0.1201
11.032119999999999,58.2206,5.7128,155.51,2.9336,158.44,0.0,0.1124
11.793339999999999,58.3774,5.1034,129.96,2.7386,132.7,0.0,0.1051
12.60708,58.449,4.5487,108.36,2.5521,110.91,0.0,0.09834
13.476970000000001,58.4781,4.045,90.13799999999999,2.3743,92.512,0.0,0.092
14.40688,58.4372,3.5928,74.89399999999999,2.2053,77.09899999999999,0.0,0.08606
15.40095,58.3727,3.1939,62.282,2.0452,64.327,0.0,0.0805
16.463620000000002,58.2934,2.8418,51.838,1.8939,53.732,0.0,0.07531
17.599610000000002,58.2044,2.5302,43.175,1.7514,44.926,0.0,0.07045
18.813979999999997,58.1087,2.2547,35.991,1.6175,37.608000000000004,0.0,0.0659
20.11215,58.0087,2.0111,30.03,1.4921,31.522,0.0,0.06165
21.499879999999997,57.9055,1.7954,25.079,1.3749,26.454,0.0,0.057670000000000006
22.98338,57.7995,1.6044,20.964000000000002,1.2656,22.23,0.0,0.05395
24.569229999999997,57.6904,1.435,17.54,1.1641,18.704,0.0,0.050460000000000005
26.2645,57.5765,1.2815,14.654000000000002,1.0699,15.724,0.0,0.04721
28.076759999999997,57.4526,1.1348,12.138,0.9827600000000001,13.120999999999999,0.0,0.044160000000000005
30.01405,57.3038,0.9992700000000001,9.9985,0.9023,10.901,0.0,0.04131
32.08502,57.1194,0.87956,8.2327,0.8281799999999999,9.0609,0.0,0.03864
34.29889,56.8744,0.77465,6.7828,0.7600399999999999,7.5428,0.0,0.03615
36.66551,56.4958,0.68282,5.5928,0.69753,6.2903,0.0,0.03381
39.19543,55.6078,0.60237,4.6154,0.6402899999999999,5.2557,0.0,0.03163
39.63414,55.2451,0.58995,4.4702,0.6312300000000001,5.1014,0.0,0.03128
40.240790000000004,54.0411,0.57343,4.2795,0.6190899999999999,4.8986,0.0,0.03081
40.40256,52.598,0.56915,4.2305,0.61592,4.8464,0.0,0.03069
40.64522,54.0571,3.4044,25.154,0.61123,25.765,21.0,0.0305
41.25186,55.3764,3.3261,24.214000000000002,0.59978,24.814,20.23,0.030060000000000003
41.89992,55.9523,3.2457,23.263,0.5879800000000001,23.851,19.45,0.029589999999999998
44.79101,57.0307,2.9144,19.54,0.5402600000000001,20.08,16.39,0.02768
47.88159,57.5239,2.6115,16.379,0.4968,16.875999999999998,13.77,0.025889999999999996
51.18542,57.821,2.3382,13.719000000000001,0.45726999999999995,14.175999999999998,11.56,0.02422
54.717209999999994,58.0169,2.0897,11.469000000000001,0.42138000000000003,11.89,9.682,0.02266
58.4927,58.1468,1.8652,9.5765,0.38883,9.9653,8.094,0.0212
62.5287,58.2336,1.6646,7.995,0.35935,8.3544,6.765,0.01983
66.84318,58.2911,1.4854,6.6739,0.33266999999999997,7.0066,5.653,0.01855
71.45536,58.3279,1.3254,5.5705,0.30855,5.879,4.7219999999999995,0.01735
76.38578000000001,58.3503,1.1825,4.6491,0.28676,4.9359,3.944,0.01623
81.6564,58.3941,1.0531,3.8732,0.26709,4.1403,3.2880000000000003,0.01518
87.29069,58.3944,0.9325100000000001,3.2082,0.24931999999999999,3.4575,2.7260000000000004,0.0142
93.31374,58.3864,0.8257899999999999,2.6577,0.23328000000000002,2.891,2.26,0.01329
99.75239,58.3732,0.73135,2.2018,0.21879,2.4206,1.8730000000000002,0.01243
106.6353,58.3567,0.64777,1.8243,0.2057,2.03,1.5530000000000002,0.01163
113.9931,58.3381,0.5737899999999999,1.5117,0.19386,1.7056,1.287,0.010879999999999999
121.8587,58.3185,0.50831,1.2527,0.18314,1.4358,1.067,0.01017
130.2669,58.2983,0.45033,1.0382,0.17340999999999998,1.2116,0.8847,0.009518
139.2553,58.2782,0.399,0.8604700000000001,0.16457,1.025,0.7334,0.008903
148.864,58.2583,0.35354,0.71323,0.15650999999999998,0.86974,0.608,0.008329000000000001
159.1356,58.2391,0.31329,0.59123,0.14916,0.74039,0.504,0.007790999999999999
170.1159,58.2206,0.27764,0.49013,0.14242,0.63255,0.4178,0.007287999999999999
181.8539,58.2029,0.24629,0.40673000000000004,0.13622,0.54295,0.3468,0.006818
194.4018,58.1864,0.21866999999999998,0.3378,0.1305,0.4683,0.288,0.006378
207.8156,58.171,0.19415,0.28057,0.1252,0.40576999999999996,0.2393,0.005966
222.1548,58.1566,0.1724,0.23305,0.12027,0.35331999999999997,0.1987,0.005581
237.4835,58.1432,0.15309,0.19359,0.11565999999999999,0.30925,0.1651,0.005221
253.8699,58.1308,0.13595,0.16082,0.11134000000000001,0.27216,0.1371,0.004884
271.3869,58.1193,0.12074000000000001,0.13360999999999998,0.10726,0.24086999999999997,0.1139,0.004569
290.1126,58.1087,0.10722999999999999,0.11101,0.1034,0.21441,0.09462000000000001,0.004274
310.1304,58.0989,0.09524500000000001,0.092231,0.099723,0.19195,0.07859,0.003998
331.5294,58.0899,0.084601,0.076636,0.096218,0.17285,0.06527999999999999,0.00374
354.4049,58.0817,0.075151,0.06368099999999999,0.09285800000000001,0.15654,0.054229999999999993,0.003498
378.8588,58.0742,0.066759,0.05291900000000001,0.089628,0.14255,0.04504,0.003273
405.0001,58.0673,0.05930800000000001,0.043977999999999996,0.086512,0.13049000000000002,0.03742,0.003061
432.9451,58.0609,0.05269,0.036549,0.083497,0.12005,0.03108,0.0028640000000000002

File: xraymaterials/elements/Co.txt
energy_keV,f1_e_atom,f2_e_atom,mu_rho_pe_cm2_g,sigma_rho_cm2_g,mu_rho_tot_cm2_g,mu_rho_K_cm2_g,lambda_nm
2.0807330000000004,27.0031,4.4033,1511.1,4.1474,1515.2,0.0,0.5959
2.224304,27.0049,3.9603,1271.3,4.0712,1275.4,0.0,0.5574
2.377781,26.9898,3.5635,1070.1,3.9853,1074.1,0.0,0.5214
2.541848,26.9602,3.2082,901.21,3.8906,905.1,0.0,0.4878
2.717235,26.9203,2.8901,759.47,3.788,763.26,0.0,0.4563
2.9047240000000003,26.8771,2.6054,640.46,3.6784,644.14,0.0,0.4268
3.10515,26.8376,2.3362,537.2,3.5627,540.76,0.0,0.3993
3.319406,26.7746,2.0714,445.57,3.4418,449.01,0.0,0.3735
3.5484449999999996,26.6954,1.837,369.65,3.3167,372.97,0.0,0.3494
3.7932879999999995,26.6078,1.6283,306.51,3.1884,309.7,0.0,0.3269
4.0550239999999995,26.5107,1.4403,253.61,3.0576,256.67,0.0,0.3058
4.334821,26.4054,1.2751,210.04,2.9253,212.97,0.0,0.286
4.6339239999999995,26.2922,1.13,174.12,2.7924,176.91,0.0,0.2676
4.953664,26.1697,1.0023,144.48,2.6595,147.14,0.0,0.2503
5.2954669999999995,26.0338,0.8899600000000001,120.0,2.5274,122.53,0.0,0.2341
5.660855000000001,25.8774,0.79093,99.765,2.3967,102.16,0.0,0.219
6.0514529999999995,25.6869,0.7036,83.02,2.2682,85.288,0.0,0.2049
6.469004,25.4337,0.62651,69.152,2.1423,71.294,0.0,0.1917
6.9153649999999995,25.044,0.5583899999999999,57.656000000000006,2.0195,59.676,0.0,0.1793
7.392525,24.1983,0.49816000000000005,48.11600000000001,1.9002,50.016000000000005,0.0,0.1677
7.554722,23.4922,0.4801,45.376000000000005,1.8623,47.238,0.0,0.1641
7.670355000000001,22.0515,0.46787,43.553999999999995,1.836,45.39,0.0,0.1616
7.701191000000001,20.3118,0.4647,43.086000000000006,1.829,44.915,0.0,0.161
7.747444000000001,22.0899,3.8913,358.64,1.8187,360.46,316.2,0.16
7.863078,23.698,3.7792,343.19,1.7934,344.98,302.4,0.1577
7.902609,23.9681,3.742,338.11,1.7849,339.89,297.9,0.1569
8.44789,25.5247,3.3364,282.0,1.6738,283.67,248.4,0.1468
9.030794,26.1889,3.0147,238.37,1.5671,239.94,210.4,0.1373
9.653919,26.5956,2.7028,199.9,1.465,201.36,176.9,0.1284
10.320039999999999,26.8641,2.4149,167.08,1.3677,168.45,148.1,0.1201
11.032119999999999,27.0436,2.1541,139.42,1.2753,140.7,123.8,0.1124
11.793339999999999,27.1663,1.9216,116.35,1.1877,117.54,103.4,0.1051
12.60708,27.2503,1.7145,97.104,1.105,98.209,86.45,0.09834
13.476970000000001,27.3072,1.5298,81.05199999999999,1.0272,82.079,72.25,0.092
14.40688,27.3449,1.3652,67.66,0.95414,68.61399999999999,60.38,0.08606
15.40095,27.3695,1.2182,56.477,0.88576,57.363,50.46,0.0805
16.463620000000002,27.4194,1.0783,46.766999999999996,0.8219299999999999,47.589,41.8,0.07531
17.599610000000002,27.4188,0.9543799999999999,38.72,0.76249,39.482,34.62,0.07045
18.813979999999997,27.4105,0.84426,32.041,0.70729,32.748000000000005,28.67,0.0659
20.11215,27.3973,0.7469,26.517,0.65614,27.173000000000002,23.74,0.06165
21.499879999999997,27.3808,0.66081,21.945999999999998,0.6088600000000001,22.555,19.66,0.057670000000000006
22.98338,27.3623,0.5846899999999999,18.165,0.56526,18.73,16.28,0.05395
24.569229999999997,27.343,0.51737,15.036,0.52512,15.561,13.48,0.050460000000000005
26.2645,27.3241,0.45783,12.447000000000001,0.48825,12.935,11.17,0.04721
28.076759999999997,27.3053,0.40326,10.255,0.45445,10.709000000000001,9.208,0.044160000000000005
30.01405,27.2853,0.35466,8.4373,0.42351000000000005,8.8608,7.582000000000001,0.04131
32.08502,27.2654,0.31194,6.942,0.39524000000000004,7.3372,6.244,0.03864
34.29889,27.2463,0.27376999999999996,5.6994,0.36943000000000004,6.0688,5.129,0.03615
36.66551,27.2274,0.23948000000000003,4.6638,0.34592,5.0097,4.198,0.03381
39.19543,27.2091,0.2095,3.8165,0.32450999999999997,4.141,3.435,0.03163
41.89992,27.1916,0.18327000000000002,3.1232,0.30503,3.4282,2.8110000000000004,0.029589999999999998
44.79101,27.1751,0.16034,2.556,0.28733000000000003,2.8433,2.301,0.02768
47.88159,27.1597,0.14027,2.0917,0.27124000000000004,2.3629,1.883,0.025889999999999996
51.18542,27.1453,0.12270999999999999,1.7118,0.25661999999999996,1.9684,1.541,0.02422
54.717209999999994,27.132,0.10735,1.4009,0.24333000000000002,1.6442,1.261,0.02266
58.4927,27.1198,0.09392,1.1465,0.23125,1.3778,1.032,0.0212
62.5287,27.1086,0.08217100000000001,0.9383299999999999,0.22025,1.1586,0.8446,0.01983
66.84318,27.0983,0.071894,0.76799,0.21023000000000003,0.9782200000000001,0.6912,0.01855
71.45536,27.0889,0.062904,0.62858,0.20108,0.8296600000000001,0.5657,0.01735
76.38578000000001,27.0803,0.05504,0.5145,0.19272,0.70722,0.463,0.01623
81.6564,27.0725,0.048079000000000004,0.42041999999999996,0.18505,0.60547,0.3783,0.01518
87.29069,27.0655,0.041842000000000004,0.34226,0.178,0.5202600000000001,0.3079,0.0142
93.31374,27.059,0.036414,0.27864,0.1715,0.45014,0.2506,0.01329
99.75239,27.053,0.031691000000000004,0.22685,0.16549,0.39234,0.204,0.01243
106.6353,27.0476,0.027581,0.18467999999999998,0.1599,0.34458,0.1661,0.01163
113.9931,27.0427,0.024005000000000002,0.15036,0.15469000000000002,0.30505,0.1352,0.010879999999999999
121.8587,27.0383,0.020891999999999997,0.12242,0.14981,0.27223,0.11,0.01017
130.2669,27.0343,0.018184,0.09967000000000001,0.14522000000000002,0.24489,0.08957000000000001,0.009518
139.2553,27.0307,0.015826,0.081151,0.14089000000000002,0.22204000000000002,0.07291,0.008903
148.864,27.0275,0.013775,0.066073,0.13677,0.20284000000000002,0.05935,0.008329000000000001
159.1356,27.0246,0.01199,0.053798,0.13285999999999998,0.18666,0.048310000000000006,0.007790999999999999
170.1159,27.0219,0.010435999999999999,0.043802999999999995,0.12911,0.17290999999999998,0.03932,0.007287999999999999
181.8539,27.0196,0.0090837,0.035666,0.12550999999999998,0.16118,0.032010000000000004,0.006818
194.4018,27.0175,0.0079067,0.029041,0.12204000000000001,0.15108,0.026060000000000003,0.006378
207.8156,27.0156,0.006882300000000001,0.023647,0.11868,0.14232999999999998,0.02121,0.005966
222.1548,27.0139,0.0059908,0.019255,0.11542999999999999,0.13468,0.01726,0.005581
237.4835,27.0124,0.0052147,0.015679,0.11227000000000001,0.12795,0.01405,0.005221
253.8699,27.011,0.0045393000000000005,0.012767,0.10919000000000001,0.12195999999999999,0.01144,0.004884
271.3869,27.0098,0.0039514,0.010395999999999999,0.10618,0.11657999999999999,0.009312,0.004569
290.1126,27.0087,0.0034396,0.008465700000000001,0.10323,0.1117,0.00758,0.004274
310.1304,27.0078,0.0029942,0.0068937,0.10035,0.10724000000000002,0.00617,0.003998
331.5294,27.0069,0.0026065000000000003,0.0056137,0.097526,0.10314000000000001,0.0050219999999999996,0.00374
354.4049,27.0061,0.002269,0.0045714,0.09475399999999999,0.099325,0.0040880000000000005,0.003498
378.8588,27.0055,0.0019752,0.0037226,0.092033,0.095756,0.0033280000000000002,0.003273
405.0001,27.0049,0.0017195,0.0030315000000000003,0.089361,0.092392,0.002709,0.003061
432.9451,27.0043,0.0014969000000000002,0.0024687,0.086737,0.089206,0.002205,0.0028640000000000002
