Repository: HesselinkGroup/xraymaterials

# xraymaterials

Tools for calculating optical properties of materials in the xray energy regime.

# Version history

## 0.6.2

- Added water, vinegar and honey to library

## 0.6.1

- Started on the expanded materials library, `xraymaterials.library`.  Compounds, elements and mixtures.
- Moved example notebook to new `notebooks/` directory.
- `.gitignore` and `.bumpconfig.cfg` added
- New material library example notebook

## 0.6.0

- Began version history.
- Improvements to packaging.  Can install with pip -r requirements.txt.
- Added elements library.  Pretty experimental.

File: xraymaterials/elements/Cr.txt
energy_keV,f1_e_atom,f2_e_atom,mu_rho_cm2_g,sigma_rho_cm2_g,mu_rho_tot_cm2_g,mu_rho_K_cm2_g,lambda_nm
2.0807330000000004,23.8307,2.7971,1087.9,3.6169,1091.5,0.0,0.5959
2.224304,23.7813,2.5207,917.14,3.5444,920.68,0.0,0.5574
2.377781,23.7276,2.2658,771.17,3.4639,774.63,0.0,0.5214
2.541848,23.6639,2.0299,646.31,3.3762,649.69,0.0,0.4878
2.717235,23.5939,1.8208,542.3,3.282,545.58,0.0,0.4563
2.9047240000000003,23.5212,1.6307,454.35,3.1822,457.53,0.0,0.4268
3.10515,23.4551,1.4474,377.25,3.0777,380.33,0.0,0.3993
3.319406,23.3672,1.2756,311.01,2.9691,313.98,0.0,0.3735
3.5484449999999996,23.2625,1.1254,256.67,2.8575,259.53,0.0,0.3494
3.7932879999999995,23.1453,0.9938,212.03,2.7434,214.77,0.0,0.3269
4.0550239999999995,23.0137,0.87851,175.33,2.6278,177.96,0.0,0.3058
4.334821,22.8622,0.7773800000000001,145.14,2.5113,147.65,0.0,0.286
4.6339239999999995,22.679,0.6886,120.26,2.3946,122.65,0.0,0.2676
4.953664,22.44,0.61057,99.75200000000001,2.2784,102.03,0.0,0.2503
5.2954669999999995,22.0858,0.54194,82.824,2.1633,84.98700000000001,0.0,0.2341
5.660855000000001,21.3981,0.48151000000000005,68.83800000000001,2.0499,70.888,0.0,0.219
5.869416,20.4015,0.4518,62.295,1.9892,64.28399999999999,0.0,0.2112
5.9592540000000005,18.9371,0.43991,59.743,1.964,61.707,0.0,0.2081
5.983211,17.1703,0.43683,59.086000000000006,1.9573,61.043,0.0,0.2072
6.019146,18.9719,3.9165,526.58,1.9474,528.53,468.5,0.206
6.0514529999999995,19.8252,3.8773,518.54,1.9386,520.48,461.3,0.2049
6.1089839999999995,20.6031,3.8091,504.62,1.923,506.54,448.8,0.203
6.469004,22.2661,3.4413,430.52,1.8299,432.35,382.8,0.1917
6.9153649999999995,23.0221,3.0935,362.03,1.7242,363.75,322.3,0.1793
7.392525,23.4637,2.7898,305.41,1.6218,307.03,272.2,0.1677
7.902609,23.7651,2.5128,257.33,1.523,258.85,229.6,0.1569
8.44789,23.9746,2.2524,215.78,1.428,217.21,192.6,0.1468
9.030794,24.1269,2.0153,180.61,1.3371,181.95,161.3,0.1373
9.653919,24.227,1.7961,150.57,1.2502,151.82,134.7,0.1284
10.320039999999999,24.2944,1.6008,125.54,1.1677,126.71,112.4,0.1201
11.032119999999999,24.3392,1.4269,104.67,1.0893,105.76,93.85,0.1124
11.793339999999999,24.3684,1.2717,87.26799999999999,1.0153,88.28299999999999,78.35,0.1051
12.60708,24.4243,1.1261,72.289,0.9455600000000001,73.235,64.94,0.09834
13.476970000000001,24.4264,0.9949399999999999,59.747,0.8800100000000001,60.626999999999995,53.7,0.092
14.40688,24.4195,0.87882,49.367,0.8185899999999999,50.18600000000001,44.4,0.08606
15.40095,24.4067,0.7763100000000001,40.794000000000004,0.7611899999999999,41.555,36.72,0.0805
16.463620000000002,24.3901,0.6858,33.711999999999996,0.7076899999999999,34.42,30.36,0.07531
17.599610000000002,24.3712,0.60588,27.861,0.65796,28.519000000000002,25.11,0.07045
18.813979999999997,24.3509,0.5353100000000001,23.026999999999997,0.61183,23.639,20.76,0.0659
20.11215,24.3301,0.47298,19.032,0.56915,19.601,17.17,0.06165
21.499879999999997,24.3093,0.41793,15.732000000000001,0.52974,16.262,14.2,0.057670000000000006
22.98338,24.2889,0.36930999999999997,13.004000000000001,0.49344,13.497,11.74,0.05395
24.569229999999997,24.2694,0.32636,10.75,0.46006,11.21,9.707,0.050460000000000005
26.2645,24.2512,0.28815,8.879,0.42941999999999997,9.3084,8.017999999999999,0.04721
28.076759999999997,24.2333,0.25208,7.2662,0.40135,7.6676,6.563,0.044160000000000005
30.01405,24.2153,0.22018000000000001,5.9369,0.37566,6.3126,5.3629999999999995,0.04131
32.08502,24.1978,0.19232,4.851,0.3522,5.2032,4.383,0.03864
34.29889,24.181,0.16799,3.9638,0.33079000000000003,4.2946,3.582,0.03615
36.66551,24.1653,0.14673,3.2386,0.31128,3.5499,2.927,0.03381
39.19543,24.1506,0.12816,2.6462,0.29351,2.9397,2.392,0.03163
41.89992,24.1369,0.11195,2.1623,0.27731999999999996,2.4396,1.955,0.029589999999999998
44.79101,24.1242,0.097787,1.7669,0.2626,2.0295,1.598,0.02768
47.88159,24.1125,0.085421,1.4438,0.2492,1.693,1.306,0.025889999999999996
51.18542,24.1018,0.074621,1.1798,0.23699,1.4168,1.067,0.02422
54.717209999999994,24.092,0.065188,0.9641700000000001,0.22588000000000003,1.19,0.8719,0.02266
58.4927,24.0831,0.056949,0.78795,0.21574000000000002,1.0037,0.7125,0.0212
62.5287,24.075,0.049753,0.64394,0.20649,0.8504299999999999,0.5823,0.01983
66.84318,24.0676,0.043467,0.52627,0.19802,0.72429,0.4759,0.01855
71.45536,24.0609,0.037975999999999996,0.43011000000000005,0.19025999999999998,0.62037,0.3889,0.01735
76.38578000000001,24.0549,0.033179,0.35153,0.18313,0.53466,0.3178,0.01623
81.6564,24.0495,0.028939,0.28681999999999996,0.17655,0.46337,0.2593,0.01518
87.29069,24.0444,0.025144,0.23312,0.17047,0.40359,0.2107,0.0142
93.31374,24.0399,0.021847,0.18947999999999998,0.16483,0.35431,0.1713,0.01329
99.75239,24.0357,0.018983,0.15400999999999998,0.15958,0.31359000000000004,0.1392,0.01243
106.6353,24.032,0.016493999999999998,0.12517999999999999,0.15466,0.27984000000000003,0.1132,0.01163
113.9931,24.0286,0.014332,0.10175,0.15005,0.2518,0.09197999999999999,0.010879999999999999
121.8587,24.0256,0.012453,0.082707,0.14569000000000001,0.2284,0.07476000000000001,0.01017
130.2669,24.0229,0.010820999999999999,0.067228,0.14156,0.20879,0.060770000000000005,0.009518
139.2553,24.0204,0.009403,0.054647,0.13764,0.19229000000000002,0.049389999999999996,0.008903
148.864,24.0182,0.0081708,0.044420999999999995,0.13389,0.17831,0.040139999999999995,0.008329000000000001
159.1356,24.0162,0.007100199999999999,0.036108999999999995,0.13029000000000002,0.1664,0.03263,0.007790999999999999
170.1159,24.0145,0.0061699,0.029352,0.12683,0.15617999999999999,0.02652,0.007287999999999999
181.8539,24.0129,0.0053615,0.02386,0.12347999999999999,0.14734,0.02156,0.006818
194.4018,24.0115,0.0046591,0.019396,0.12024000000000001,0.13964000000000001,0.017519999999999997,0.006378
207.8156,24.0102,0.0040488,0.015767,0.11709000000000001,0.13285999999999998,0.014240000000000001,0.005966
222.1548,24.0091,0.0035185000000000004,0.012818000000000001,0.11402000000000001,0.12684,0.01157,0.005581
237.4835,24.0081,0.0030576,0.01042,0.11102999999999999,0.12145,0.009408,0.005221
253.8699,24.0072,0.0026571,0.0084706,0.1081,0.11657000000000001,0.007647,0.004884
271.3869,24.0064,0.0023090999999999997,0.0068861,0.10522999999999999,0.11212000000000001,0.006215,0.004569
290.1126,24.0057,0.0020067,0.005598,0.10242000000000001,0.10802,0.005052,0.004274
310.1304,24.005,0.0017439,0.004550899999999999,0.099663,0.10421,0.004106,0.003998
331.5294,24.0045,0.0015156,0.0036996999999999998,0.096953,0.10065,0.0033369999999999997,0.00374
354.4049,24.004,0.0013170999999999999,0.0030077,0.094292,0.0973,0.0027129999999999997,0.003498
378.8588,24.0035,0.0011447,0.0024452,0.091676,0.09412100000000001,0.002205,0.003273
405.0001,24.0031,0.0009948,0.0019879000000000003,0.08910499999999999,0.091093,0.0017920000000000002,0.003061
432.9451,24.0028,0.00086456,0.0016160999999999999,0.086578,0.08819400000000001,0.001457,0.0028640000000000002

File: xraymaterials/elements/F.txt
energy_keV,f1_e_atom,f2_e_atom,mu_rho_pe_cm2_g,sigma_rho_cm2_g,mu_rho_tot_cm2_g,mu_rho_K_cm2_g,lambda_nm
2.0807330000000004,9.36013,0.72104,767.55,1.431,768.98,729.2,0.5959
2.224304,9.34689,0.64132,638.62,1.3843,640.0,606.7,0.5574
2.377781,9.33207,0.57033,531.27,1.3361,532.61,504.6,0.5214
2.541848,9.31652,0.5071399999999999,441.92,1.2868,443.21,419.7,0.4878
2.717235,9.30109,0.45093,367.58,1.2368,368.82,349.1,0.4563
2.9047240000000003,9.28588,0.39862,303.96,1.1863,305.15,288.5,0.4268
3.10515,9.26977,0.35055,250.05,1.1358,251.19,237.3,0.3993
3.319406,9.25188,0.30701999999999996,204.87,1.0855,205.96,194.4,0.3735
3.5484449999999996,9.23378,0.26891,167.85,1.0356,168.89,159.3,0.3494
3.7932879999999995,9.21598,0.23553000000000002,137.53,0.98651,138.52,130.5,0.3269
4.0550239999999995,9.19881,0.20629,112.68,0.9383600000000001,113.62,106.9,0.3058
4.334821,9.18245,0.18068,92.321,0.89138,93.212,87.6,0.286
4.6339239999999995,9.167,0.15825,75.642,0.84575,76.488,71.78,0.2676
4.953664,9.15253,0.13860999999999998,61.977,0.80161,62.778999999999996,58.81,0.2503
5.2954669999999995,9.13905,0.12140999999999999,50.782,0.7591,51.541000000000004,48.18,0.2341
5.660855000000001,9.126539999999999,0.10634,41.608999999999995,0.71832,42.327,39.48,0.219
6.0514529999999995,9.115,0.09314700000000001,34.093,0.6793399999999999,34.772,32.34,0.2049
6.469004,9.10438,0.08159,27.936,0.64223,28.578000000000003,26.5,0.1917
6.9153649999999995,9.09464,0.071467,22.89,0.60701,23.497,21.71,0.1793
7.392525,9.08575,0.062601,18.757,0.57371,19.331,17.79,0.1677
7.902609,9.07766,0.054836,15.369000000000002,0.54232,15.911,14.57,0.1569
8.44789,9.07041,0.048034,12.594000000000001,0.5128199999999999,13.107000000000001,11.94,0.1468
9.030794,9.064119999999999,0.041998,10.300999999999998,0.48518,10.786,9.765,0.1373
9.653919,9.05787,0.036478,8.3693,0.45936000000000005,8.8287,7.934,0.1284
10.320039999999999,9.05214,0.031684,6.8001,0.4353,7.2354,6.446000000000001,0.1201
11.032119999999999,9.04693,0.02752,5.5252,0.41293,5.9381,5.2379999999999995,0.1124
11.793339999999999,9.04219,0.023903,4.4893,0.39218000000000003,4.8815,4.255,0.1051
12.60708,9.0379,0.020762,3.6477,0.37296999999999997,4.0207,3.458,0.09834
13.476970000000001,9.03403,0.01798,2.955,0.35523000000000005,3.3102,2.8,0.092
14.40688,9.0305,0.015549,2.3905,0.33886,2.7294,2.265,0.08606
15.40095,9.02731,0.013444999999999999,1.9337,0.32377,2.2575,1.8319999999999999,0.0805
16.463620000000002,9.02442,0.011626000000000001,1.5641,0.30988000000000004,1.874,1.482,0.07531
17.599610000000002,9.02183,0.010053,1.2652,0.2971,1.5623,1.198,0.07045
18.813979999999997,9.01949,0.0086933,1.0234,0.28534,1.3087,0.9691,0.0659
20.11215,9.017389999999999,0.0075172,0.8278700000000001,0.27453,1.1024,0.7838,0.06165
21.499879999999997,9.01551,0.0065003,0.66967,0.26456,0.9342299999999999,0.6339,0.057670000000000006
22.98338,9.013819999999999,0.005621,0.5417,0.25538,0.79708,0.5127,0.05395
24.569229999999997,9.012310000000001,0.0048606000000000005,0.43818999999999997,0.2469,0.68509,0.4147,0.050460000000000005
26.2645,9.01096,0.0042031,0.35446,0.23905,0.59351,0.3354,0.04721
28.076759999999997,9.00976,0.0036201999999999996,0.28559,0.23178,0.51737,0.2702,0.044160000000000005
30.01405,9.00868,0.0031141,0.22981,0.225,0.45481000000000005,0.2174,0.04131
32.08502,9.007719999999999,0.0026787,0.18492,0.21868,0.4036,0.1749,0.03864
34.29889,9.00685,0.0023041999999999997,0.1488,0.21275,0.36155,0.1407,0.03615
36.66551,9.00608,0.0019820999999999997,0.11974000000000001,0.20718000000000003,0.32692,0.1132,0.03381
39.19543,9.00539,0.0017050000000000001,0.09635099999999999,0.20190999999999998,0.29825999999999997,0.09106,0.03163
41.89992,9.00478,0.0014667,0.077532,0.1969,0.27443,0.07326,0.029589999999999998
44.79101,9.00424,0.0012615999999999999,0.062389,0.19213,0.25451999999999997,0.05894,0.02768
47.88159,9.00375,0.0010853,0.050203,0.18756,0.23776,0.04742,0.025889999999999996
51.18542,9.00332,0.00093356,0.040398,0.18317,0.22357,0.03815,0.02422
54.717209999999994,9.002939999999999,0.00080306,0.032507999999999995,0.17893,0.21144000000000002,0.03069,0.02266
58.4927,9.0026,0.00069081,0.026158999999999998,0.17482,0.20098,0.02469,0.0212
62.5287,9.0023,0.00059424,0.02105,0.17082,0.19187,0.01987,0.01983
66.84318,9.00204,0.00051118,0.016939,0.16693,0.18387,0.01598,0.01855
71.45536,9.0018,0.00043973,0.013630000000000001,0.16312000000000001,0.17675,0.01286,0.01735
76.38578000000001,9.00159,0.00037826,0.010968,0.15939,0.17035999999999998,0.01035,0.01623
81.6564,9.0014,0.00032542,0.008827,0.15573,0.16455999999999998,0.008324,0.01518
87.29069,9.00124,0.00028001,0.007104999999999999,0.15214,0.15924000000000002,0.006698999999999999,0.0142
93.31374,9.0011,0.00024094,0.005719,0.1486,0.15432,0.005391,0.01329
99.75239,9.00097,0.00020732,0.0046033,0.14512,0.14972,0.004339,0.01243
106.6353,9.00085,0.00017839,0.0037053000000000003,0.1417,0.14540999999999998,0.0034920000000000003,0.01163
113.9931,9.00075,0.0001535,0.0029825,0.13833,0.14131,0.00281,0.010879999999999999
121.8587,9.00066,0.00013208,0.0024007,0.13501,0.13741,0.002261,0.01017
130.2669,9.000589999999999,0.00011365,0.0019324000000000001,0.13174,0.13367,0.00182,0.009518
139.2553,9.00052,9.7791e-05,0.0015554,0.12853,0.13009,0.001465,0.008903
148.864,9.00046,8.4146e-05,0.0012519999999999999,0.12538,0.12663,0.001179,0.008329000000000001
159.1356,9.0004,7.2405e-05,0.0010077999999999999,0.12228,0.12329000000000001,0.0009484999999999999,0.007790999999999999
170.1159,9.00035,6.2302e-05,0.00081119,0.11925,0.12005999999999999,0.0007633,0.007287999999999999
181.8539,9.00031,5.3608999999999994e-05,0.00065295,0.11627,0.11692000000000001,0.0006143,0.006818
194.4018,9.00027,4.6129e-05,0.00052558,0.11335,0.11388,0.0004944,0.006378
207.8156,9.00024,3.9693e-05,0.00042306,0.11051,0.11093,0.0003978,0.005966
222.1548,9.000210000000001,3.4155e-05,0.00034053,0.10772000000000001,0.10805999999999999,0.0003202,0.005581
237.4835,9.00019,2.9389e-05,0.00027411,0.10500999999999999,0.10528,0.0002577,0.005221
253.8699,9.000169999999999,2.5289e-05,0.00022064,0.10237,0.10259000000000001,0.00020739999999999997,0.004884
271.3869,9.00015,2.176e-05,0.0001776,0.09979400000000001,0.099972,0.0001669,0.004569
290.1126,9.00013,1.8724000000000002e-05,0.00014296,0.097295,0.097438,0.0001343,0.004274
310.1304,9.000110000000001,1.6112e-05,0.00011507,0.094871,0.094986,0.0001081,0.003998
331.5294,9.0001,1.3864000000000001e-05,9.2625e-05,0.092524,0.09261699999999999,8.697e-05,0.00374
354.4049,9.00009,1.193e-05,7.4558e-05,0.090252,0.090327,6.999e-05,0.003498
378.8588,9.00008,1.0265e-05,6.0014e-05,0.088059,0.088119,5.633e-05,0.003273
405.0001,9.00007,8.8331e-06,4.8308e-05,0.085944,0.085992,4.533e-05,0.003061
432.9451,9.000060000000001,7.600700000000001e-06,3.8885e-05,0.08390700000000001,0.083946,3.648e-05,0.0028640000000000002

File: xraymaterials/elements/H.txt
energy_keV,f1_e_atom,f2_e_atom,mu_rho_cm2_g,sigma_rho_cm2_g,mu_rho_tot_cm2_g,mu_rho_K_cm2_g,lambda_nm
2.0807330000000004,1.00017,2.898e-05,0.58144,0.39676,0.9782,0.5814,0.5959
2.224304,1.00015,2.4676999999999998e-05,0.46313999999999994,0.38743,0.85057,0.4631,0.5574
2.377781,1.00013,2.1006999999999997e-05,0.36880999999999997,0.37944,0.74825,0.3688,0.5214
2.541848,1.00011,1.7878e-05,0.29362,0.37272,0.6663399999999999,0.2936,0.4878
2.717235,1.0001,1.5210999999999999e-05,0.2337,0.36721,0.60091,0.2337,0.4563
2.9047240000000003,1.00009,1.294e-05,0.18597,0.36283000000000004,0.5488,0.186,0.4268
3.10515,1.0000799999999999,1.1005e-05,0.14795,0.3595,0.50745,0.1479,0.3993
3.319406,1.00007,9.3572e-06,0.11767999999999999,0.35714,0.47481999999999996,0.1177,0.3735
3.5484449999999996,1.00006,7.9549e-06,0.093586,0.35567,0.44926000000000005,0.09358999999999999,0.3494
3.7932879999999995,1.00005,6.7614999999999996e-06,0.074412,0.355,0.42941,0.07441,0.3269
4.0550239999999995,1.00005,5.7461e-06,0.05915599999999999,0.35506,0.41422,0.059160000000000004,0.3058
4.334821,1.00004,4.8825e-06,0.047021,0.35575,0.40276999999999996,0.04702,0.286
4.6339239999999995,1.00004,4.1481e-06,0.03737,0.357,0.39437,0.03737,0.2676
4.953664,1.00003,3.5237000000000002e-06,0.029695999999999997,0.35872,0.38842,0.0297,0.2503
5.2954669999999995,1.00003,2.993e-06,0.023594999999999998,0.36084,0.38444,0.02359,0.2341
5.660855000000001,1.0000200000000001,2.5419e-06,0.018744999999999998,0.36328,0.38201999999999997,0.01875,0.219
6.0514529999999995,1.0000200000000001,2.1586e-06,0.014891,0.36596,0.38085,0.01489,0.2049
6.469004,1.0000200000000001,1.833e-06,0.011829000000000001,0.36882,0.38065,0.01183,0.1917
6.9153649999999995,1.0000200000000001,1.5563999999999998e-06,0.0093954,0.3718,0.3812,0.009395,0.1793
7.392525,1.00001,1.3214e-06,0.0074621999999999996,0.37482,0.38228,0.007462000000000001,0.1677
7.902609,1.00001,1.1219e-06,0.005926600000000001,0.37783,0.38376,0.005927,0.1569
8.44789,1.00001,9.524799999999999e-07,0.004706800000000001,0.38077,0.38548000000000004,0.004707,0.1468
9.030794,1.00001,8.0863e-07,0.0037380000000000004,0.3836,0.38734,0.0037380000000000004,0.1373
9.653919,1.00001,6.865100000000001e-07,0.0029687,0.38627,0.38924000000000003,0.0029690000000000003,0.1284
10.320039999999999,1.00001,5.8283e-07,0.0023577,0.38874000000000003,0.3911,0.002358,0.1201
11.032119999999999,1.00001,4.9482e-07,0.0018724,0.39097,0.39284,0.001872,0.1124
11.793339999999999,1.00001,4.2012e-07,0.0014872,0.39293,0.39442,0.0014869999999999998,0.1051
12.60708,1.00001,3.5670999999999997e-07,0.0011812,0.39459,0.39576999999999996,0.001181,0.09834
13.476970000000001,1.0,3.0289000000000003e-07,0.00093824,0.39593,0.39687,0.0009381999999999999,0.092
14.40688,1.0,2.5721e-07,0.00074532,0.39693,0.39768000000000003,0.0007453,0.08606
15.40095,1.0,2.1844000000000002e-07,0.00059211,0.39757,0.39816,0.0005921,0.0805
16.463620000000002,1.0,1.8553000000000002e-07,0.00047044,0.39784,0.39831,0.0004704,0.07531
17.599610000000002,1.0,1.576e-07,0.00037382,0.39773000000000003,0.3981,0.0003738,0.07045
18.813979999999997,1.0,1.3389000000000002e-07,0.00029708,0.39725,0.39755,0.0002971,0.0659
20.11215,1.0,1.1376e-07,0.00023612,0.39638,0.39662,0.00023609999999999997,0.06165
21.499879999999997,1.0,9.6669e-08,0.0001877,0.39513000000000004,0.39532,0.00018769999999999998,0.057670000000000006
22.98338,1.0,8.2161e-08,0.00014924,0.3935,0.39365,0.0001492,0.05395
24.569229999999997,1.0,6.9843e-08,0.00011867,0.3915,0.39161999999999997,0.00011870000000000001,0.050460000000000005
26.2645,1.0,5.9382999999999996e-08,9.4387e-05,0.38914,0.38923,9.439e-05,0.04721
28.076759999999997,1.0,5.0499e-08,7.5086e-05,0.38643,0.38650999999999996,7.509e-05,0.044160000000000005
30.01405,1.0,4.2954e-08,5.9743999999999996e-05,0.38338,0.38344,5.974e-05,0.04131
32.08502,1.0,3.6544e-08,4.7548e-05,0.38001,0.38006,4.755e-05,0.03864
34.29889,1.0,3.1098e-08,3.7851e-05,0.37633,0.37637,3.785e-05,0.03615
36.66551,1.0,2.6471e-08,3.0139e-05,0.37235999999999997,0.37239,3.014e-05,0.03381
39.19543,1.0,2.2537e-08,2.4004000000000003e-05,0.36812,0.36814,2.4e-05,0.03163
41.89992,1.0,1.9194e-08,1.9124000000000002e-05,0.36362,0.36364,1.912e-05,0.029589999999999998
44.79101,1.0,1.6351e-08,1.524e-05,0.35889,0.35891,1.524e-05,0.02768
47.88159,1.0,1.3934e-08,1.2148e-05,0.35395,0.35396,1.215e-05,0.025889999999999996
51.18542,1.0,1.1877e-08,9.6871e-06,0.3488,0.34881,9.687e-06,0.02422
54.717209999999994,1.0,1.0128e-08,7.727100000000001e-06,0.34349,0.3435,7.727e-06,0.02266
58.4927,1.0,8.639e-09,6.1657e-06,0.33801,0.33802,6.166e-06,0.0212
62.5287,1.0,7.3715e-09,4.921499999999999e-06,0.3324,0.3324,4.922e-06,0.01983
66.84318,1.0,6.292300000000001e-09,3.9298e-06,0.32668,0.32668,3.93e-06,0.01855
71.45536,1.0,5.3732000000000004e-09,3.1392000000000004e-06,0.32085,0.32085,3.139e-06,0.01735
76.38578000000001,1.0,4.5901000000000005e-09,2.5086e-06,0.31494,0.31494,2.509e-06,0.01623
81.6564,1.0,3.9227e-09,2.0054e-06,0.30898000000000003,0.30898000000000003,2.005e-06,0.01518
87.29069,1.0,3.3537e-09,1.6038999999999998e-06,0.30296,0.30296,1.604e-06,0.0142
93.31374,1.0,2.8684999999999998e-09,1.2833e-06,0.29691,0.29691,1.283e-06,0.01329
99.75239,1.0,2.4545e-09,1.0272e-06,0.29086,0.29086,1.027e-06,0.01243
106.6353,1.0,2.1013e-09,8.2263e-07,0.2848,0.2848,8.226000000000001e-07,0.01163
113.9931,1.0,1.7996999999999999e-09,6.590899999999999e-07,0.27875,0.27875,6.591e-07,0.010879999999999999
121.8587,1.0,1.5422e-09,5.2832e-07,0.27274,0.27274,5.283e-07,0.01017
130.2669,1.0,1.3221e-09,4.2369999999999996e-07,0.26676,0.26676,4.2369999999999996e-07,0.009518
139.2553,1.0,1.1341e-09,3.3997e-07,0.26083,0.26083,3.4e-07,0.008903
148.864,1.0,9.732300000000002e-10,2.7293000000000005e-07,0.25497,0.25497,2.729e-07,0.008329000000000001
159.1356,1.0,8.3566e-10,2.1921999999999997e-07,0.24918,0.24918,2.192e-07,0.007790999999999999
170.1159,1.0,7.179199999999999e-10,1.7617999999999998e-07,0.24345999999999998,0.24345999999999998,1.762e-07,0.007287999999999999
181.8539,1.0,6.171100000000001e-10,1.4165999999999999e-07,0.23784,0.23784,1.417e-07,0.006818
194.4018,1.0,5.307599999999999e-10,1.1397999999999999e-07,0.23231,0.23231,1.14e-07,0.006378
207.8156,1.0,4.5676000000000003e-10,9.175499999999999e-08,0.22689,0.22689,9.175000000000001e-08,0.005966
222.1548,1.0,3.9330999999999996e-10,7.3908e-08,0.22157,0.22157,7.391e-08,0.005581
237.4835,1.0,3.3887e-10,5.9569e-08,0.21636999999999998,0.21636999999999998,5.957000000000001e-08,0.005221
253.8699,1.0,2.9216e-10,4.8042e-08,0.21129,0.21129,4.803999999999999e-08,0.004884
271.3869,1.0,2.5204e-10,3.8769999999999996e-08,0.20633,0.20633,3.8769999999999996e-08,0.004569
290.1126,1.0,2.1756999999999998e-10,3.1307000000000004e-08,0.2015,0.2015,3.131e-08,0.004274
310.1304,1.0,1.8793000000000002e-10,2.5298e-08,0.1968,0.1968,2.5299999999999998e-08,0.003998
331.5294,1.0,1.6245e-10,2.0455e-08,0.19222999999999998,0.19222999999999998,2.046e-08,0.00374
354.4049,1.0,1.4051e-10,1.6551e-08,0.18779,0.18779,1.655e-08,0.003498
378.8588,1.0,1.2162000000000002e-10,1.3401e-08,0.18349000000000001,0.18349000000000001,1.3400000000000001e-08,0.003273
405.0001,1.0,1.0534e-10,1.0859000000000001e-08,0.17933,0.17933,1.086e-08,0.003061
432.9451,1.0,9.131299999999998e-11,8.8048e-09,0.1753,0.1753,8.805e-09,0.0028640000000000002

File: xraymaterials/elements/He.txt
energy_keV,f1_e_atom,f2_e_atom,mu_rho_pe_cm2_g,sigma_rho_cm2_g,mu_rho_tot_cm2_g,mu_rho_K_cm2_g,lambda_nm
2.0807330000000004,2.00331,0.0010919,5.5165,0.36855,5.885,5.516,0.5959
2.224304,2.00294,0.00092851,4.3882,0.35844000000000004,4.7466,4.388,0.5574
2.377781,2.0026,0.00078905,3.4884,0.34825,3.8366,3.488,0.5214
2.541848,2.00231,0.00067012,2.7714,0.33807,3.1095,2.7710000000000004,0.4878
2.717235,2.00204,0.00056878,2.2005,0.32800999999999997,2.5285,2.2,0.4563
2.9047240000000003,2.00181,0.00048249,1.7461,0.31816,2.0643,1.746,0.4268
3.10515,2.0016,0.00040907,1.3849,0.30858,1.6935,1.385,0.3993
3.319406,2.00141,0.00034664,1.0978,0.29936,1.3972,1.0979999999999999,0.3735
3.5484449999999996,2.00125,0.0002936,0.8697799999999999,0.29055,1.1603,0.8698,0.3494
3.7932879999999995,2.0011,0.00024855,0.68881,0.2822,0.97101,0.6888,0.3269
4.0550239999999995,2.00097,0.00021033,0.54525,0.27435,0.8196,0.5453,0.3058
4.334821,2.00086,0.00017791,0.43144,0.26703000000000005,0.69847,0.4314,0.286
4.6339239999999995,2.0007599999999996,0.00015043,0.34124,0.26024,0.60148,0.3412,0.2676
4.953664,2.00067,0.00012714,0.26981,0.25401,0.52382,0.2698,0.2503
5.2954669999999995,2.0005900000000003,0.00010743,0.21325999999999998,0.24831999999999999,0.46158000000000005,0.2133,0.2341
5.660855000000001,2.00052,9.074e-05,0.1685,0.24318,0.41168000000000005,0.1685,0.219
6.0514529999999995,2.00046,7.662399999999999e-05,0.13310999999999998,0.23856999999999998,0.37168,0.1331,0.2049
6.469004,2.0004,6.4687e-05,0.10512,0.23446,0.33958,0.1051,0.1917
6.9153649999999995,2.00035,5.4596000000000004e-05,0.082993,0.23083,0.31382,0.08299,0.1793
7.392525,2.00031,4.607e-05,0.065512,0.22764,0.29315,0.06551,0.1677
7.902609,2.00027,3.8868e-05,0.05170399999999999,0.22487,0.27657,0.0517,0.1569
8.44789,2.0002400000000002,3.2786999999999996e-05,0.040799,0.22246999999999997,0.26327,0.0408,0.1468
9.030794,2.00021,2.7654e-05,0.032189999999999996,0.2204,0.25259000000000004,0.032189999999999996,0.1373
9.653919,2.0001900000000004,2.3321999999999998e-05,0.025394999999999997,0.21863000000000002,0.24402,0.0254,0.1284
10.320039999999999,2.0001599999999997,1.9667e-05,0.020033000000000002,0.21711,0.23714000000000002,0.020030000000000003,0.1201
11.032119999999999,2.00014,1.6584000000000002e-05,0.015802,0.2158,0.2316,0.0158,0.1124
11.793339999999999,2.00013,1.3984e-05,0.012465,0.21466,0.22712,0.012459999999999999,0.1051
12.60708,2.00011,1.1791e-05,0.009831900000000001,0.21365,0.22348,0.009831999999999999,0.09834
13.476970000000001,2.0001,9.9427e-06,0.0077554,0.21273000000000003,0.22049000000000002,0.007755,0.092
14.40688,2.00009,8.3843e-06,0.0061177,0.21186999999999998,0.21799000000000002,0.006118,0.08606
15.40095,2.00007,7.0708e-06,0.0048263,0.21104,0.21586999999999998,0.0048259999999999996,0.0805
16.463620000000002,2.00007,5.9636e-06,0.0038078000000000005,0.2102,0.21400999999999998,0.0038079999999999998,0.07531
17.599610000000002,2.00006,5.0304e-06,0.0030047,0.20933000000000002,0.21233000000000002,0.003005,0.07045
18.813979999999997,2.00005,4.2439e-06,0.0023713000000000002,0.20840999999999998,0.21078000000000002,0.0023710000000000003,0.0659
20.11215,2.0000400000000003,3.581e-06,0.0018716999999999998,0.2074,0.20926999999999998,0.001872,0.06165
21.499879999999997,2.0000400000000003,3.0223000000000003e-06,0.0014777000000000002,0.20631,0.20779,0.001478,0.057670000000000006
22.98338,2.0000299999999998,2.5513e-06,0.0011669,0.2051,0.20626999999999998,0.001167,0.05395
24.569229999999997,2.0000299999999998,2.1543000000000003e-06,0.00092172,0.20377,0.20469,0.0009217,0.050460000000000005
26.2645,2.0000299999999998,1.8195e-06,0.00072825,0.20231,0.20304,0.0007283,0.04721
28.076759999999997,2.00002,1.5372999999999999e-06,0.00057557,0.20071,0.20129,0.0005756,0.044160000000000005
30.01405,2.00002,1.2991999999999998e-06,0.00045505,0.19896,0.19942000000000001,0.000455,0.04131
32.08502,2.00002,1.0984e-06,0.00035989,0.19707,0.19743,0.00035989999999999997,0.03864
34.29889,2.00002,9.2904e-07,0.00028474,0.19504000000000002,0.19532,0.0002847,0.03615
36.66551,2.00001,7.860899999999999e-07,0.00022538,0.19287,0.1931,0.0002254,0.03381
39.19543,2.00001,6.6542e-07,0.00017847,0.19055,0.19072999999999998,0.0001785,0.03163
41.89992,2.00001,5.6354e-07,0.00014138,0.18811,0.18825,0.00014140000000000002,0.029589999999999998
44.79101,2.00001,4.774800000000001e-07,0.00011206,0.18554,0.18565,0.0001121,0.02768
47.88159,2.00001,4.0478e-07,8.8867e-05,0.18284,0.18293,8.887e-05,0.025889999999999996
51.18542,2.00001,3.4333e-07,7.0511e-05,0.18004,0.18011,7.051e-05,0.02422
54.717209999999994,2.00001,2.9137e-07,5.5978000000000005e-05,0.17714000000000002,0.1772,5.598e-05,0.02266
58.4927,2.00001,2.4742e-07,4.4466000000000004e-05,0.17415,0.17419,4.447e-05,0.0212
62.5287,2.0,2.1023000000000002e-07,3.5344e-05,0.17107999999999998,0.17112,3.534e-05,0.01983
66.84318,2.0,1.7875e-07,2.8111e-05,0.16794,0.16797,2.811e-05,0.01855
71.45536,2.0,1.5208e-07,2.2373e-05,0.16474,0.16476,2.237e-05,0.01735
76.38578000000001,2.0,1.2948e-07,1.7819e-05,0.16149000000000002,0.16151,1.782e-05,0.01623
81.6564,2.0,1.1032e-07,1.4202e-05,0.15821,0.15822,1.42e-05,0.01518
87.29069,2.0,9.405900000000001e-08,1.1327e-05,0.1549,0.15491,1.133e-05,0.0142
93.31374,2.0,8.025999999999999e-08,9.0416e-06,0.15158,0.15159,9.042e-06,0.01329
99.75239,2.0,6.854e-08,7.2229e-06,0.14825,0.14826,7.222999999999999e-06,0.01243
106.6353,2.0,5.8579e-08,5.7748e-06,0.14492,0.14493,5.775e-06,0.01163
113.9931,2.0,5.0107999999999994e-08,4.6209e-06,0.1416,0.1416,4.621e-06,0.010879999999999999
121.8587,2.0,4.29e-08,3.7007999999999998e-06,0.1383,0.1383,3.7010000000000002e-06,0.01017
130.2669,2.0,3.6762e-08,2.9666e-06,0.13504000000000002,0.13504000000000002,2.9669999999999997e-06,0.009518
139.2553,2.0,3.1531e-08,2.3802e-06,0.13180999999999998,0.13180999999999998,2.38e-06,0.008903
148.864,2.0,2.7069999999999997e-08,1.9116e-06,0.12862,0.12862,1.912e-06,0.008329000000000001
159.1356,2.0,2.3262999999999998e-08,1.5366999999999998e-06,0.12548,0.12548,1.5369999999999999e-06,0.007790999999999999
170.1159,2.0,2.0011e-08,1.2366e-06,0.1224,0.1224,1.237e-06,0.007287999999999999
181.8539,2.0,1.7232000000000002e-08,9.9608e-07,0.11937,0.11937,9.961e-07,0.006818
194.4018,2.0,1.4854e-08,8.0321e-07,0.11640999999999999,0.11640999999999999,8.031999999999999e-07,0.006378
207.8156,2.0,1.2818000000000001e-08,6.483899999999999e-07,0.11352999999999999,0.11352999999999999,6.484e-07,0.005966
222.1548,2.0,1.1073e-08,5.239800000000001e-07,0.11070999999999999,0.11070999999999999,5.24e-07,0.005581
237.4835,2.0,9.5771e-09,4.2393e-07,0.10797000000000001,0.10797000000000001,4.2390000000000003e-07,0.005221
253.8699,2.0,8.2925e-09,3.4337e-07,0.10530999999999999,0.10530999999999999,3.434e-07,0.004884
271.3869,2.0,7.1887e-09,2.7846e-07,0.10273,0.10273,2.785e-07,0.004569
290.1126,2.0,6.2394e-09,2.2608e-07,0.10023,0.10023,2.261e-07,0.004274
310.1304,2.0,5.422100000000001e-09,1.8379e-07,0.097822,0.097822,1.838e-07,0.003998
331.5294,2.0,4.7179e-09,1.4959e-07,0.095498,0.095498,1.4960000000000002e-07,0.00374
354.4049,2.0,4.1103e-09,1.2192e-07,0.093262,0.093262,1.219e-07,0.003498
378.8588,2.0,3.5857e-09,9.949299999999999e-08,0.091115,0.091115,9.949e-08,0.003273
405.0001,2.0,3.1323e-09,8.130100000000001e-08,0.089056,0.089056,8.130000000000001e-08,0.003061
432.9451,2.0,2.7399e-09,6.6526e-08,0.087088,0.087088,6.653e-08,0.0028640000000000002

File: xraymaterials/elements/K.txt
energy_keV,f1_e_atom,f2_e_atom,mu_rho_pe_cm2_g,sigma_rho_cm2_g,mu_rho_tot_cm2_g,mu_rho_K_cm2_g,lambda_nm
2.0807330000000004,18.094,1.0563,546.36,2.8436,549.2,0.0,0.5959
2.224304,17.9866,0.94505,457.28,2.7847,460.06,0.0,0.5574
2.377781,17.8682,0.84636,383.09,2.7198,385.81,0.0,0.5214
2.541848,17.7332,0.7587,321.25,2.6493,323.9,0.0,0.4878
2.717235,17.5716,0.68077,269.65,2.5741,272.22,0.0,0.4563
2.9047240000000003,17.3645,0.61143,226.55,2.4946,229.04,0.0,0.4268
3.10515,17.0762,0.5440699999999999,188.58,2.4116,190.99,0.0,0.3993
3.319406,16.566,0.47995,155.62,2.3258,157.95,0.0,0.3735
3.535252,15.1657,0.42673,129.91,2.2426,132.15,0.0,0.3507
3.5484449999999996,14.9494,0.42378999999999994,128.54,2.2376,130.78,0.0,0.3494
3.5893629999999996,13.642,0.41486000000000006,124.4,2.2223,126.62,0.0,0.3454
3.603793,11.8067,0.41178000000000003,122.98,2.2169,125.2,0.0,0.344
3.6254370000000002,13.6705,4.0255,1195.0,2.2089,1197.2,1074.0,0.342
3.6795480000000005,15.3599,3.9276,1148.8,2.189,1151.0,1033.0,0.337
3.7932879999999995,16.5531,3.7342,1059.5,2.1479,1061.6,953.2,0.3269
4.0550239999999995,17.6584,3.3541,890.25,2.0571,892.31,802.3,0.3058
4.334821,18.2298,3.0167,749.0,1.9659,750.97,676.2,0.286
4.6339239999999995,18.5966,2.7144,630.45,1.8747,632.32,570.1,0.2676
4.953664,18.8512,2.4328,528.56,1.7841,530.34,478.5,0.2503
5.2954669999999995,19.0266,2.177,442.46,1.6946,444.15,400.9,0.2341
5.660855000000001,19.1497,1.9467,370.12,1.6065,371.73,335.6,0.219
6.0514529999999995,19.2357,1.7396,309.4,1.5202,310.92,280.8,0.2049
6.469004,19.2949,1.5542,258.57,1.4361,260.01,234.8,0.1917
6.9153649999999995,19.3348,1.3883,216.07,1.3545,217.42,196.3,0.1793
7.392525,19.4018,1.2373,180.13,1.2756,181.41,163.8,0.1677
7.902609,19.4134,1.0989,149.66,1.1996,150.86,136.2,0.1569
8.44789,19.4155,0.97605,124.35,1.1266,125.48,113.2,0.1468
9.030794,19.4122,0.86567,103.17,1.0569,104.23,93.96,0.1373
9.653919,19.4018,0.76367,85.137,0.9904700000000001,86.12700000000001,77.61,0.1284
10.320039999999999,19.3862,0.67372,70.262,0.9273600000000001,71.189,64.1,0.1201
11.032119999999999,19.3677,0.59441,57.99,0.8676200000000001,58.858000000000004,52.95,0.1124
11.793339999999999,19.3476,0.52447,47.864,0.81125,48.675,43.73,0.1051
12.60708,19.3268,0.46278,39.508,0.7582,40.266,36.12,0.09834
13.476970000000001,19.3059,0.40836999999999996,32.613,0.7084199999999999,33.321,29.84,0.092
14.40688,19.2855,0.36038000000000003,26.921999999999997,0.66185,27.584,24.64,0.08606
15.40095,19.2659,0.31804,22.226,0.61839,22.844,20.36,0.0805
16.463620000000002,19.247,0.2792,18.252,0.57794,18.83,16.72,0.07531
17.599610000000002,19.2283,0.24474,14.967,0.54037,15.507,13.71,0.07045
18.813979999999997,19.2102,0.21455,12.273,0.50557,12.779000000000002,11.24,0.0659
20.11215,19.1929,0.18808,10.065,0.4734,10.538,9.213,0.06165
21.499879999999997,19.1767,0.16489,8.2542,0.44372,8.6979,7.553999999999999,0.057670000000000006
22.98338,19.1616,0.14456,6.7694,0.4164,7.1858,6.193,0.05395
24.569229999999997,19.1476,0.12674000000000002,5.552,0.39128,5.9433,5.078,0.050460000000000005
26.2645,19.135,0.11112000000000001,4.5536,0.36823,4.9218,4.163,0.04721
28.076759999999997,19.1233,0.09682,3.7114,0.34711,4.0585,3.3930000000000002,0.044160000000000005
30.01405,19.1119,0.084188,3.0189,0.32778,3.3467,2.76,0.04131
32.08502,19.1014,0.073206,2.4556,0.31011,2.7657,2.245,0.03864
34.29889,19.0917,0.063658,1.9975,0.29396,2.2915,1.827,0.03615
36.66551,19.0827,0.055355999999999995,1.6249,0.27921999999999997,1.9041,1.486,0.03381
39.19543,19.0746,0.048138,1.3218,0.26576,1.5876,1.209,0.03163
41.89992,19.0671,0.041862,1.0753,0.25347,1.3288,0.9833,0.029589999999999998
44.79101,19.0603,0.036404,0.87475,0.24224,1.117,0.7999,0.02768
47.88159,19.0542,0.031659,0.71163,0.23198000000000002,0.9436100000000001,0.6507,0.025889999999999996
51.18542,19.0486,0.027533,0.5789300000000001,0.22259,0.80152,0.5293,0.02422
54.717209999999994,19.0436,0.023944999999999998,0.47098999999999996,0.21398000000000003,0.68497,0.4306,0.02266
58.4927,19.0391,0.020825,0.38316999999999996,0.20606999999999998,0.58924,0.3503,0.0212
62.5287,19.035,0.018111000000000002,0.31174,0.1988,0.51054,0.2849,0.01983
66.84318,19.0313,0.015752000000000002,0.25361999999999996,0.19208,0.4457,0.2318,0.01855
71.45536,19.028,0.0137,0.20635,0.18586,0.39221,0.1885,0.01735
76.38578000000001,19.0251,0.011915,0.16788,0.18009,0.34797,0.1534,0.01623
81.6564,19.0224,0.010336,0.13624,0.1747,0.31094,0.1244,0.01518
87.29069,19.02,0.0089613,0.11049,0.16965,0.28014,0.1009,0.0142
93.31374,19.0178,0.0077691,0.08960800000000001,0.16491,0.25451999999999997,0.08186,0.01329
99.75239,19.0159,0.006735600000000001,0.072673,0.16043,0.2331,0.0664,0.01243
106.6353,19.0142,0.0058397,0.05894,0.15617999999999999,0.21511999999999998,0.05385,0.01163
113.9931,19.0126,0.0050628999999999995,0.047802,0.15213,0.19993,0.043680000000000004,0.010879999999999999
121.8587,19.0112,0.0043895,0.038769,0.14825,0.18702,0.03543,0.01017
130.2669,19.01,0.0038056999999999995,0.031443,0.14453,0.17597000000000002,0.028730000000000002,0.009518
139.2553,19.0089,0.0032996,0.025502,0.14095,0.16645,0.02331,0.008903
148.864,19.0079,0.0028608,0.020683,0.13747,0.15815,0.0189,0.008329000000000001
159.1356,19.007,0.0024804000000000002,0.016775,0.1341,0.15088,0.015330000000000002,0.007790999999999999
170.1159,19.0062,0.0021505,0.013606,0.13082,0.14443,0.012440000000000001,0.007287999999999999
181.8539,19.0055,0.0018646000000000001,0.011035,0.12762,0.13865999999999998,0.01009,0.006818
194.4018,19.0049,0.0016166,0.008950299999999998,0.12448,0.13343,0.008181,0.006378
207.8156,19.0044,0.0014017,0.007259300000000001,0.12140999999999999,0.12867,0.006634999999999999,0.005966
222.1548,19.0039,0.0012152999999999999,0.0058879,0.11839000000000001,0.12428,0.005382,0.005581
237.4835,19.0034,0.0010537,0.0047756,0.11542999999999999,0.12021,0.004365,0.005221
253.8699,19.003,0.00091366,0.0038734000000000004,0.11250999999999999,0.11638,0.0035399999999999997,0.004884
271.3869,19.0027,0.00079219,0.0031417,0.10964000000000002,0.11277999999999999,0.002872,0.004569
290.1126,19.0024,0.00068688,0.0025482,0.10680999999999999,0.10935999999999998,0.002329,0.004274
310.1304,19.0021,0.00059557,0.0020668,0.10402,0.10609,0.001889,0.003998
331.5294,19.0019,0.0005164,0.0016764,0.10127,0.10295,0.001532,0.00374
354.4049,19.0017,0.00044775,0.0013597000000000001,0.09855599999999999,0.09991599999999999,0.001243,0.003498
378.8588,19.0015,0.00038823,0.0011029000000000002,0.095886,0.09698899999999999,0.001008,0.003273
405.0001,19.0013,0.00033663,0.00089458,0.09325499999999999,0.09415,0.0008176,0.003061
432.9451,19.0011,0.00029188,0.0007256,0.090665,0.091391,0.0006631,0.0028640000000000002

File: xraymaterials/elements/Li.txt
energy_keV,f1_e_atom,f2_e_atom,mu_rho_pe_cm2_g,sigma_rho_cm2_g,mu_rho_tot_cm2_g,mu_rho_K_cm2_g,lambda_nm
2.0807330000000004,3.01553,0.0070833,20.638,0.36223,21.0,20.32,0.5959
2.224304,3.0138700000000003,0.0061326,16.715,0.35668,17.072,16.46,0.5574
2.377781,3.01238,0.0053094,13.537,0.3505,13.888,13.33,0.5214
2.541848,3.01105,0.004596500000000001,10.963,0.34376,11.307,10.79,0.4878
2.717235,3.0098599999999998,0.0039792000000000004,8.8782,0.33657,9.2148,8.742,0.4563
2.9047240000000003,3.00881,0.0034448,7.1897,0.329,7.5187,7.08,0.4268
3.10515,3.00786,0.0029684,5.7955,0.32114000000000004,6.1166,5.707000000000001,0.3993
3.319406,3.00699,0.0025468000000000005,4.6515,0.31308,4.9646,4.58,0.3735
3.5484449999999996,3.00621,0.0021850999999999997,3.7333,0.30489,4.0382,3.676,0.3494
3.7932879999999995,3.00552,0.0018748,2.9963,0.29665,3.293,2.95,0.3269
4.0550239999999995,3.0049,0.0016085000000000001,2.4048,0.28841999999999995,2.6932,2.3680000000000003,0.3058
4.334821,3.00435,0.0013800999999999998,1.9301,0.28028000000000003,2.2104,1.9,0.286
4.6339239999999995,3.00385,0.0011841,1.5491,0.27226999999999996,1.8214,1.525,0.2676
4.953664,3.0034099999999997,0.0010159,1.2433,0.26445,1.5078,1.224,0.2503
5.2954669999999995,3.0030200000000002,0.00087162,0.9978799999999999,0.25685,1.2547,0.9825,0.2341
5.660855000000001,3.00268,0.00074783,0.8009,0.24952,1.0504,0.7886,0.219
6.0514529999999995,3.00237,0.00064162,0.6428,0.24249,0.8852899999999999,0.6329,0.2049
6.469004,3.0021,0.0005505,0.5159100000000001,0.23578000000000002,0.75169,0.508,0.1917
6.9153649999999995,3.0018599999999998,0.00047232,0.41407,0.22941,0.64348,0.4077,0.1793
7.392525,3.00164,0.00040524,0.33233,0.22339,0.55572,0.3272,0.1677
7.902609,3.00145,0.00034768,0.26673,0.21771999999999997,0.48445,0.2626,0.1569
8.44789,3.00128,0.00029831,0.21408000000000002,0.21241,0.42649,0.2108,0.1468
9.030794,3.00113,0.00025574,0.17168,0.20745,0.37913,0.169,0.1373
9.653919,3.001,0.00021863,0.1373,0.20284000000000002,0.34014,0.1352,0.1284
10.320039999999999,3.00088,0.00018691,0.1098,0.19857,0.30837,0.1081,0.1201
11.032119999999999,3.00078,0.00015979,0.087811,0.19460999999999998,0.28242,0.08642999999999999,0.1124
11.793339999999999,3.00069,0.00013661,0.070225,0.19097,0.2612,0.06912,0.1051
12.60708,3.00061,0.00011679,0.056161,0.18761,0.24377,0.05527000000000001,0.09834
13.476970000000001,3.00053,9.984100000000001e-05,0.044913,0.18453,0.22944,0.0442,0.092
14.40688,3.00047,8.5355e-05,0.035918,0.18169000000000002,0.21761,0.03535,0.08606
15.40095,3.00042,7.2971e-05,0.028725,0.17908,0.2078,0.02827,0.0805
16.463620000000002,3.00037,6.2383e-05,0.022972,0.17668,0.19965,0.0226,0.07531
17.599610000000002,3.00032,5.3332e-05,0.018371000000000002,0.17445,0.19282,0.018080000000000002,0.07045
18.813979999999997,3.00028,4.5594e-05,0.014691999999999998,0.1724,0.18709,0.01445,0.0659
20.11215,3.00025,3.8979e-05,0.01175,0.17048,0.18223,0.011559999999999999,0.06165
21.499879999999997,3.00022,3.3323e-05,0.009396600000000001,0.16868,0.17808,0.009243000000000001,0.057670000000000006
22.98338,3.0001900000000004,2.8488000000000002e-05,0.007514699999999999,0.16698,0.17449,0.007392,0.05395
24.569229999999997,3.0001700000000002,2.4355e-05,0.0060097,0.16537000000000002,0.17138,0.005911,0.050460000000000005
26.2645,3.00015,2.0856999999999997e-05,0.0048144,0.16382,0.16863,0.0047350000000000005,0.04721
28.076759999999997,3.00013,1.7837e-05,0.0038515,0.16232,0.16617,0.003788,0.044160000000000005
30.01405,3.00012,1.5245e-05,0.0030794,0.16086,0.16394,0.0030280000000000003,0.04131
32.08502,3.0001,1.303e-05,0.0024621,0.15941,0.16187,0.002421,0.03864
34.29889,3.00009,1.1137e-05,0.0019686,0.15797,0.15994,0.001935,0.03615
36.66551,3.00008,9.5189e-06,0.0015739,0.15653,0.1581,0.001547,0.03381
39.19543,3.00007,8.135800000000001e-06,0.0012584000000000002,0.15507,0.15633,0.0012369999999999998,0.03163
41.89992,3.00006,6.9538e-06,0.0010062,0.1536,0.15461,0.0009887000000000001,0.029589999999999998
44.79101,3.00005,5.9434000000000006e-06,0.00080446,0.15209,0.15289,0.0007904,0.02768
47.88159,3.00005,5.0799e-06,0.00064319,0.15055,0.15119000000000002,0.0006319,0.025889999999999996
51.18542,3.0000400000000003,4.3418e-06,0.00051426,0.14897,0.14948,0.0005051999999999999,0.02422
54.717209999999994,3.0000400000000003,3.711e-06,0.00041117,0.14734,0.14775,0.00040389999999999995,0.02266
58.4927,3.0000299999999998,3.1718000000000003e-06,0.00032875,0.14565999999999998,0.14599,0.0003229,0.0212
62.5287,3.0000299999999998,2.7110000000000004e-06,0.00026285,0.14394,0.1442,0.00025810000000000004,0.01983
66.84318,3.00002,2.3171000000000002e-06,0.00021016,0.14215999999999998,0.14237,0.00020630000000000003,0.01855
71.45536,3.00002,1.9805e-06,0.00016803,0.14032999999999998,0.1405,0.000165,0.01735
76.38578000000001,3.00002,1.6927000000000001e-06,0.00013435,0.13845,0.13858,0.0001319,0.01623
81.6564,3.00002,1.4468e-06,0.00010742,0.13652,0.13663,0.0001054,0.01518
87.29069,3.00001,1.2366e-06,8.5885e-05,0.13454000000000002,0.13463,8.428e-05,0.0142
93.31374,3.00001,1.0569e-06,6.8669e-05,0.13251,0.13258,6.738e-05,0.01329
99.75239,3.00001,9.033899999999999e-07,5.4903999999999995e-05,0.13043,0.13047999999999998,5.386e-05,0.01243
106.6353,3.00001,7.7214e-07,4.3898999999999994e-05,0.12832000000000002,0.12836,4.306e-05,0.01163
113.9931,3.00001,6.599600000000001e-07,3.5099000000000004e-05,0.12616,0.1262,3.442e-05,0.010879999999999999
121.8587,3.00001,5.6408e-07,2.8064e-05,0.12395999999999999,0.12399,2.752e-05,0.01017
130.2669,3.00001,4.8213e-07,2.2438e-05,0.12172999999999999,0.12175,2.2e-05,0.009518
139.2553,3.00001,4.1209e-07,1.7941e-05,0.11947,0.11949000000000001,1.759e-05,0.008903
148.864,3.00001,3.5222e-07,1.4344e-05,0.11717999999999999,0.11719,1.406e-05,0.008329000000000001
159.1356,3.0,3.0105e-07,1.1469000000000001e-05,0.11487,0.11488,1.124e-05,0.007790999999999999
170.1159,3.0,2.5732e-07,9.170199999999999e-06,0.11254000000000002,0.11255,8.986e-06,0.007287999999999999
181.8539,3.0,2.1993e-07,7.3321000000000005e-06,0.11019000000000001,0.1102,7.184e-06,0.006818
194.4018,3.0,1.8798e-07,5.8624e-06,0.10783,0.10784,5.743e-06,0.006378
207.8156,3.0,1.6067e-07,4.6873e-06,0.10547000000000001,0.10547000000000001,4.591000000000001e-06,0.005966
222.1548,3.0,1.3733e-07,3.7478e-06,0.1031,0.1031,3.67e-06,0.005581
237.4835,3.0,1.1738e-07,2.9966000000000002e-06,0.10073,0.10073,2.9339999999999998e-06,0.005221
253.8699,3.0,1.0033e-07,2.3959000000000002e-06,0.098358,0.09836,2.346e-06,0.004884
271.3869,3.0,8.5755e-08,1.9157e-06,0.095996,0.095998,1.875e-06,0.004569
290.1126,3.0,7.3297e-08,1.5316999999999999e-06,0.093644,0.09364600000000001,1.499e-06,0.004274
310.1304,3.0,6.2649e-08,1.2247e-06,0.091304,0.091305,1.198e-06,0.003998
331.5294,3.0,5.3548e-08,9.792200000000002e-07,0.088979,0.08897999999999999,9.581e-07,0.00374
354.4049,3.0,4.577e-08,7.829500000000001e-07,0.086673,0.086674,7.66e-07,0.003498
378.8588,3.0,3.9121000000000003e-08,6.260199999999999e-07,0.08438899999999999,0.08438999999999999,6.122999999999999e-07,0.003273
405.0001,3.0,3.3438e-08,5.0054e-07,0.08212699999999999,0.08212799999999999,4.895e-07,0.003061
432.9451,3.0,2.8581e-08,4.0021999999999997e-07,0.07989199999999999,0.07989199999999999,3.913e-07,0.0028640000000000002
