Repository: HesselinkGroup/xraymaterials

# xraymaterials

Tools for calculating optical properties of materials in the xray energy regime.

# Version history

## 0.6.2

- Added water, vinegar and honey to library

## 0.6.1

- Started on the expanded materials library, `xraymaterials.library`.  Compounds, elements and mixtures.
- Moved example notebook to new `notebooks/` directory.
- `.gitignore` and `.bumpconfig.cfg` added
- New material library example notebook

## 0.6.0

- Began version history.
- Improvements to packaging.  Can install with pip -r requirements.txt.
- Added elements library.  Pretty experimental.

File: xraymaterials/elements/Ni.txt
energy_keV,f1_e_atom,f2_e_atom,mu_rho_pe_cm2_g,sigma_rho_cm2_g,mu_rho_tot_cm2_g,mu_rho_K_cm2_g,lambda_nm
2.0807330000000004,27.9855,5.1095,1760.7,4.538,1765.2,0.0,0.5959
2.224304,28.0289,4.592,1480.2,4.4576,1484.7,0.0,0.5574
2.377781,28.0405,4.1285,1244.9,4.3664,1249.3,0.0,0.5214
2.541848,28.0299,3.7138,1047.6,4.2654,1051.9,0.0,0.4878
2.717235,28.0016,3.343,882.12,4.1554,886.28,0.0,0.4563
2.9047240000000003,27.9659,3.0114,743.34,4.0374,747.38,0.0,0.4268
3.10515,27.9386,2.6981,623.01,3.9126,626.92,0.0,0.3993
3.319406,27.8847,2.4055,519.58,3.7819,523.36,0.0,0.3735
3.5484449999999996,27.8165,2.1392,432.25,3.6463,435.9,0.0,0.3494
3.7932879999999995,27.734,1.897,358.57,3.5068,362.08,0.0,0.3269
4.0550239999999995,27.6425,1.6844,297.83,3.3645,301.19,0.0,0.3058
4.334821,27.5458,1.4976,247.71,3.2203,250.93,0.0,0.286
4.6339239999999995,27.4435,1.3269,205.31,3.0752,208.39,0.0,0.2676
4.953664,27.3322,1.1761,170.23,2.9299,173.16,0.0,0.2503
5.2954669999999995,27.2114,1.0433,141.27,2.7853,144.06,0.0,0.2341
5.660855000000001,27.0779,0.92645,117.34,2.6421,119.98,0.0,0.219
6.0514529999999995,26.9254,0.82342,97.561,2.5011,100.06,0.0,0.2049
6.469004,26.7418,0.73254,81.191,2.3628,83.554,0.0,0.1917
6.9153649999999995,26.5023,0.6522899999999999,67.631,2.2278,69.859,0.0,0.1793
7.392525,26.1454,0.58138,56.388000000000005,2.0966,58.485,0.0,0.1677
7.902609,25.4382,0.51866,47.056999999999995,1.9696,49.027,0.0,0.1569
8.166144000000001,24.5187,0.49051000000000006,43.068000000000005,1.9088,44.977,0.0,0.1518
8.291136,23.0862,0.47803999999999996,41.34,1.881,43.221000000000004,0.0,0.1495
8.324467,21.3577,0.4748,40.895,1.8737,42.769,0.0,0.1489
8.374464,23.1229,3.8783,332.05,1.8628,333.91,291.8,0.1481
8.44789,24.2866,3.8127,323.6,1.8471,325.45,284.3,0.1468
8.499456,24.7181,3.7677,317.83,1.8361,319.67,279.2,0.1459
9.030794,26.3786,3.4017,270.07,1.7294,271.8,237.3,0.1373
9.653919,27.1216,3.0709,228.08,1.6167,229.7,201.2,0.1284
10.320039999999999,27.5654,2.7492,191.01,1.5092,192.52,168.9,0.1201
11.032119999999999,27.8453,2.4485,159.13,1.407,160.54,140.9,0.1124
11.793339999999999,28.0311,2.1838,132.76,1.3101,134.07,117.8,0.1051
12.60708,28.1583,1.9478,110.78,1.2186,112.0,98.4,0.09834
13.476970000000001,28.2454,1.7376,92.441,1.1324,93.573,82.23,0.092
14.40688,28.3043,1.5502,77.148,1.0514,78.199,68.71,0.08606
15.40095,28.3432,1.3831,64.391,0.97562,65.367,57.42,0.0805
16.463620000000002,28.3682,1.2341,53.744,0.9048,54.648999999999994,47.98,0.07531
17.599610000000002,28.4192,1.0942,44.57899999999999,0.8388200000000001,45.418,39.82,0.07045
18.813979999999997,28.4194,0.9690200000000001,36.929,0.77752,37.707,32.99,0.0659
20.11215,28.412,0.8582,30.595,0.7206899999999999,31.316,27.34,0.06165
21.499879999999997,28.3996,0.76013,25.349,0.66814,26.017,22.65,0.057670000000000006
22.98338,28.3839,0.67282,20.989,0.61965,21.609,18.77,0.05395
24.569229999999997,28.3663,0.59559,17.381,0.57501,17.956,15.55,0.050460000000000005
26.2645,28.3479,0.52725,14.392999999999999,0.53399,14.927,12.89,0.04721
28.076759999999997,28.329,0.46461,11.865,0.49636,12.360999999999999,10.63,0.044160000000000005
30.01405,28.3086,0.40881,9.7658,0.46192,10.228,8.759,0.04131
32.08502,28.288,0.35972,8.0386,0.43043000000000003,8.469,7.216,0.03864
34.29889,28.2678,0.31655,6.6173,0.4017,7.019,5.945,0.03615
36.66551,28.2484,0.27821,5.4404,0.37551,5.8159,4.891,0.03381
39.19543,28.2295,0.24347,4.4537,0.35166,4.8054,4.004,0.03163
41.89992,28.211,0.21306999999999998,3.646,0.32997,3.976,3.279,0.029589999999999998
44.79101,28.1934,0.18647,2.985,0.31025,3.2952,2.6839999999999997,0.02768
47.88159,28.1768,0.1632,2.4439,0.29234,2.7362,2.198,0.025889999999999996
51.18542,28.1613,0.14284000000000002,2.0009,0.27607,2.277,1.7990000000000002,0.02422
54.717209999999994,28.1468,0.12502,1.6382,0.26128,1.8995,1.473,0.02266
58.4927,28.1334,0.10943,1.3413,0.24785,1.5892,1.206,0.0212
62.5287,28.1211,0.095778,1.0983,0.23563,1.3339,0.9873,0.01983
66.84318,28.1097,0.08383600000000001,0.8992700000000001,0.22451,1.1238,0.8083,0.01855
71.45536,28.0994,0.073385,0.73636,0.21436,0.9507200000000001,0.6618,0.01735
76.38578000000001,28.0899,0.064239,0.6029800000000001,0.2051,0.80808,0.5418,0.01623
81.6564,28.0813,0.056155,0.49308,0.19662000000000002,0.6897,0.4429,0.01518
87.29069,28.0734,0.048934,0.40193,0.18883,0.5907600000000001,0.3607,0.0142
93.31374,28.0662,0.042642,0.32765,0.18167,0.50932,0.2938,0.01329
99.75239,28.0596,0.037161,0.2671,0.17505,0.44215,0.2393,0.01243
106.6353,28.0536,0.032385000000000004,0.21775,0.16892000000000001,0.38666999999999996,0.1949,0.01163
113.9931,28.0481,0.028224000000000003,0.17752,0.16321,0.34073000000000003,0.1588,0.010879999999999999
121.8587,28.0432,0.024598,0.14473,0.15788,0.30261,0.1293,0.01017
130.2669,28.0387,0.021438,0.118,0.15288,0.27088,0.1054,0.009518
139.2553,28.0347,0.018685,0.096207,0.14817,0.24438000000000001,0.08581,0.008903
148.864,28.0311,0.016286000000000002,0.078442,0.14371,0.22215,0.0699,0.008329000000000001
159.1356,28.0278,0.014196,0.063959,0.13947,0.20343,0.056929999999999994,0.007790999999999999
170.1159,28.0248,0.012374,0.052152,0.13543,0.18758,0.04637,0.007287999999999999
181.8539,28.0222,0.010786,0.042525,0.13155999999999998,0.17407999999999998,0.03777,0.006818
194.4018,28.0198,0.009401999999999999,0.034677,0.12784,0.16252,0.03077,0.006378
207.8156,28.0177,0.008196,0.028276999999999997,0.12425,0.15253,0.02506,0.005966
222.1548,28.0158,0.007144800000000001,0.023059,0.12077,0.14382999999999999,0.02041,0.005581
237.4835,28.0141,0.0062286,0.018805000000000002,0.1174,0.1362,0.016630000000000002,0.005221
253.8699,28.0125,0.00543,0.015336,0.11413,0.12947,0.01354,0.004884
271.3869,28.0112,0.0047339,0.012506999999999999,0.11093,0.12344000000000001,0.01103,0.004569
290.1126,28.0099,0.0041272,0.0102,0.10782,0.11802,0.008985,0.004274
310.1304,28.0088,0.0035983000000000005,0.008319,0.10477,0.11309000000000001,0.007318000000000001,0.003998
331.5294,28.0079,0.0031373,0.006784899999999999,0.10178999999999999,0.10857,0.005961,0.00374
354.4049,28.007,0.0027354,0.0055339,0.098866,0.1044,0.004855,0.003498
378.8588,28.0062,0.002385,0.0045136,0.096002,0.10052,0.003954999999999999,0.003273
405.0001,28.0055,0.0020796,0.0036816,0.093194,0.096876,0.003221,0.003061
432.9451,28.0049,0.0018133,0.003003,0.090439,0.093442,0.002624,0.0028640000000000002

File: xraymaterials/elements/P.txt
energy_keV,f1_e_atom,f2_e_atom,mu_rho_cm2_g,sigma_rho_cm2_g,mu_rho_tot_cm2_g,mu_rho_K_cm2_g,lambda_nm
2.0807330000000004,11.3134,0.37279,243.41,2.2187,245.63,0.0,0.5959
2.10259,10.8633,0.36641,236.76,2.2115,238.97,0.0,0.5897
2.1347720000000003,9.284310000000001,0.35735,227.42,2.2008,229.62,0.0,0.5808
2.143354,7.39192,0.355,225.02,2.198,227.22,0.0,0.5785
2.156227,9.29308,4.0785,2569.8,2.1937,2572.0,2348.0,0.575
2.1884099999999997,11.0202,4.0118,2490.6,2.1829,2492.8,2278.0,0.5665
2.224304,11.8112,3.9399,2406.5,2.1707,2408.7,2202.0,0.5574
2.377781,13.2998,3.5859,2048.9,2.1182,2051.0,1878.0,0.5214
2.541848,14.0078,3.2218,1722.0,2.0616,1724.1,1578.0,0.4878
2.717235,14.4377,2.887,1443.5,2.0014,1445.5,1323.0,0.4563
2.9047240000000003,14.725,2.5936,1213.1,1.9383,1215.0,1112.0,0.4268
3.10515,14.9354,2.3262,1017.8,1.8725,1019.7,934.1,0.3993
3.319406,15.0821,2.0806,851.56,1.8048,853.36,782.4,0.3735
3.5484449999999996,15.1854,1.8611,712.57,1.7355,714.31,655.3,0.3494
3.7932879999999995,15.2583,1.664,595.97,1.6653,597.64,548.9,0.3269
4.0550239999999995,15.3093,1.4879,498.49,1.5944,500.08,459.7,0.3058
4.334821,15.3912,1.3284,416.34,1.5234,417.86,384.4,0.286
4.6339239999999995,15.4105,1.1761,344.81,1.4526,346.26,318.5,0.2676
4.953664,15.4155,1.0413,285.58,1.3825,286.96,263.9,0.2503
5.2954669999999995,15.4114,0.92199,236.54,1.3134,237.85,218.6,0.2341
5.660855000000001,15.4013,0.8164,195.93,1.2456,197.18,181.1,0.219
6.0514529999999995,15.3871,0.7229300000000001,162.3,1.1793,163.48,150.1,0.2049
6.469004,15.3703,0.6402,134.45,1.1149,135.56,124.3,0.1917
6.9153649999999995,15.3519,0.56693,111.38,1.0526,112.43,103.0,0.1793
7.392525,15.3326,0.50207,92.26799999999999,0.99245,93.26,85.35,0.1677
7.902609,15.3133,0.44464,76.44,0.9346700000000001,77.375,70.71,0.1569
8.44789,15.2943,0.3938,63.33,0.87935,64.209,58.58,0.1468
9.030794,15.2766,0.34826,52.391000000000005,0.8265899999999999,53.218,48.47,0.1373
9.653919,15.259,0.30528,42.961999999999996,0.77642,43.738,39.77,0.1284
10.320039999999999,15.2404,0.26689,35.135,0.7288899999999999,35.864000000000004,32.53,0.1201
11.032119999999999,15.222,0.23334000000000002,28.735,0.68399,29.419,26.61,0.1124
11.793339999999999,15.2041,0.20401,23.502,0.64171,24.144000000000002,21.76,0.1051
12.60708,15.187,0.17837999999999998,19.222,0.60201,19.824,17.8,0.09834
13.476970000000001,15.171,0.15596,15.722000000000001,0.56483,16.287,14.56,0.092
14.40688,15.1559,0.13637,12.86,0.53012,13.39,11.91,0.08606
15.40095,15.1419,0.11924000000000001,10.519,0.49778999999999995,11.017000000000001,9.741,0.0805
16.463620000000002,15.129,0.10427,8.6043,0.46775,9.0721,7.968,0.07531
17.599610000000002,15.117,0.091177,7.0383,0.4399,7.4782,6.517,0.07045
18.813979999999997,15.1061,0.079731,5.7575,0.41413999999999995,6.1716,5.331,0.0659
20.11215,15.096,0.06972300000000001,4.7098,0.39036,5.1002,4.36,0.06165
21.499879999999997,15.0869,0.060972000000000005,3.8528,0.36845,4.2213,3.5669999999999997,0.057670000000000006
22.98338,15.0785,0.053321,3.1519,0.3483,3.5002,2.917,0.05395
24.569229999999997,15.071,0.04663,2.5785,0.32979,2.9083,2.386,0.050460000000000005
26.2645,15.0642,0.040780000000000004,2.1094,0.31282,2.4222,1.952,0.04721
28.076759999999997,15.0579,0.035454,1.7155,0.29725999999999997,2.0128,1.587,0.044160000000000005
30.01405,15.0521,0.030764,1.3925,0.28302,1.6755,1.2890000000000001,0.04131
32.08502,15.0469,0.026694,1.1303,0.26999,1.4003,1.046,0.03864
34.29889,15.0421,0.023163999999999997,0.91751,0.25806999999999997,1.1756,0.8492,0.03615
36.66551,15.0377,0.0201,0.7447699999999999,0.24716,0.99193,0.6893,0.03381
39.19543,15.0338,0.017442,0.60456,0.23717,0.84173,0.5596,0.03163
41.89992,15.0303,0.015135,0.49075,0.22801999999999997,0.71877,0.4543,0.029589999999999998
44.79101,15.0271,0.013134,0.39837,0.21963000000000002,0.618,0.3688,0.02768
47.88159,15.0242,0.011368000000000001,0.32254,0.21191999999999997,0.53446,0.2985,0.025889999999999996
51.18542,15.0216,0.009827299999999999,0.26084,0.20481999999999997,0.46566,0.2413,0.02422
54.717209999999994,15.0193,0.0084957,0.21094000000000002,0.19827,0.40921,0.1951,0.02266
58.4927,15.0172,0.0073447,0.17059000000000002,0.1922,0.36279,0.1577,0.0212
62.5287,15.0154,0.0063496,0.13796,0.18656,0.32452,0.1275,0.01983
66.84318,15.0137,0.0054893,0.11157,0.1813,0.29286999999999996,0.1031,0.01855
71.45536,15.0122,0.0047457,0.09022899999999999,0.17638,0.26661,0.08335,0.01735
76.38578000000001,15.0108,0.0041028,0.07297100000000001,0.17175,0.24472,0.06738999999999999,0.01623
81.6564,15.0096,0.0035472999999999998,0.059019,0.16738,0.2264,0.054479999999999994,0.01518
87.29069,15.0085,0.0030675,0.047742,0.16323,0.21097,0.044039999999999996,0.0142
93.31374,15.0076,0.0026526999999999996,0.038620999999999996,0.15928,0.1979,0.03561,0.01329
99.75239,15.0067,0.002294,0.031242000000000002,0.15549000000000002,0.18673,0.028789999999999996,0.01243
106.6353,15.006,0.0019838,0.025274,0.15185,0.17712,0.02327,0.01163
113.9931,15.0053,0.0017155,0.020446000000000002,0.14834,0.16879,0.01882,0.010879999999999999
121.8587,15.0047,0.0014835999999999998,0.01654,0.14493,0.16147,0.01521,0.01017
130.2669,15.0042,0.001283,0.013381,0.14162,0.155,0.0123,0.009518
139.2553,15.0037,0.0011095999999999999,0.010825,0.13839,0.14920999999999998,0.009943,0.008903
148.864,15.0033,0.00095957,0.008757299999999999,0.13522,0.14398,0.008038,0.008329000000000001
159.1356,15.0029,0.00082986,0.007084699999999999,0.13212000000000002,0.1392,0.006499,0.007790999999999999
170.1159,15.0026,0.00071769,0.0057316,0.12907000000000002,0.1348,0.005254,0.007287999999999999
181.8539,15.0023,0.00062069,0.004637,0.12607000000000002,0.13071,0.004247,0.006818
194.4018,15.002,0.0005368,0.0037514000000000002,0.1231,0.12685,0.0034340000000000004,0.006378
207.8156,15.0018,0.00046426,0.003035,0.12018,0.12322000000000001,0.0027760000000000003,0.005966
222.1548,15.0016,0.00040152,0.0024555,0.11729,0.11975,0.0022440000000000003,0.005581
237.4835,15.0014,0.00034726,0.0019866,0.11442999999999999,0.11642000000000001,0.0018149999999999998,0.005221
253.8699,15.0012,0.00030034,0.0016073,0.11160999999999999,0.11322,0.001467,0.004884
271.3869,15.0011,0.00025976,0.0013004000000000002,0.10882,0.11012000000000001,0.001186,0.004569
290.1126,15.001,0.00022466,0.0010520999999999998,0.10605999999999999,0.10711,0.0009587999999999999,0.004274
310.1304,15.0008,0.00019431,0.00085122,0.10332999999999999,0.10418,0.0007752000000000001,0.003998
331.5294,15.0007,0.00016806,0.0006887,0.10063,0.10132000000000001,0.0006267,0.00374
354.4049,15.0007,0.00014536,0.00055722,0.097965,0.098522,0.0005067,0.003498
378.8588,15.0006,0.00012572,0.00045084,0.095333,0.09578400000000001,0.0004096,0.003273
405.0001,15.0005,0.00010874,0.00036478,0.092737,0.093102,0.0003312,0.003061
432.9451,15.0005,9.4055e-05,0.00029514,0.090177,0.090472,0.0002677,0.0028640000000000002

File: xraymaterials/elements/Pd.txt
energy_keV,f1_e_atom,f2_e_atom,mu_rho_cm2_g,sigma_rho_cm2_g,mu_rho_tot_cm2_g,mu_rho_K_cm2_g,lambda_nm
2.0807330000000004,40.0306,5.7651,1095.6,6.8533,1102.5,0.0,0.5959
2.224304,39.7193,5.2551,934.21,6.7712,940.98,0.0,0.5574
2.377781,39.2989,4.7721,793.58,6.671,800.25,0.0,0.5214
2.541848,38.719,4.3369,674.67,6.5537,681.22,0.0,0.4878
2.717235,37.8775,3.9451,574.1,6.4205,580.52,0.0,0.4563
2.9047240000000003,36.4793,3.5896,488.65,6.2727,494.92,0.0,0.4268
3.10515,32.9123,3.227,410.93,6.1116,417.04,0.0,0.3993
3.109834,32.7326,3.2184,409.22,6.1078,415.33,0.0,0.3987
3.157434,29.3641,3.133,392.36,6.0694,398.43,0.0,0.3927
3.170127,25.6358,3.1109,388.03,6.0592,394.09,0.0,0.3911
3.189167,29.0306,10.218,1266.9,6.0438,1272.9,0.0,0.3888
3.236766,31.7693,10.187999999999999,1244.6,6.0054,1250.6,0.0,0.383
3.2636939999999997,32.234,10.172,1232.4,5.9837,1238.4,0.0,0.3799
3.313649,31.7769,10.145,1210.5,5.9434,1216.4,0.0,0.3742
3.319406,31.4036,10.142000000000001,1208.1,5.9388,1214.0,0.0,0.3735
3.3269699999999998,30.1956,10.138,1204.9,5.9327,1210.8,0.0,0.3727
3.3469519999999995,32.3154,13.662,1614.1,5.9167,1620.0,0.0,0.3704
3.396906,34.5954,13.509,1572.5,5.8766,1578.4,0.0,0.365
3.5322139999999997,36.9631,12.985999999999999,1453.8,5.7686,1459.6,0.0,0.351
3.5484449999999996,37.0718,12.905,1438.1,5.7557,1443.9,0.0,0.3494
3.586279,36.9573,12.71,1401.4,5.7257,1407.1,0.0,0.3457
3.600696,36.2,12.634,1387.5,5.7143,1393.2,0.0,0.3443
3.622322,37.409,14.377,1569.4,5.6973,1575.1,0.0,0.3423
3.676386,38.8586,14.065999999999999,1512.9,5.6548,1518.6,0.0,0.3372
3.7932879999999995,40.5122,13.384,1395.2,5.5637,1400.8,0.0,0.3269
4.0550239999999995,42.5804,11.932,1163.5,5.3644,1168.9,0.0,0.3058
4.334821,43.7716,10.633,969.95,5.1592,975.11,0.0,0.286
4.6339239999999995,44.5459,9.5222,812.54,4.9496,817.49,0.0,0.2676
4.953664,45.0808,8.5451,682.1,4.737,686.84,0.0,0.2503
5.2954669999999995,45.4549,7.6856,573.89,4.5228,578.41,0.0,0.2341
5.660855000000001,45.7234,6.923,483.58,4.3081,487.89,0.0,0.219
6.0514529999999995,45.9179,6.2398,407.73,4.0941,411.82,0.0,0.2049
6.469004,46.1414,5.6154,343.24,3.8821,347.12,0.0,0.1917
6.9153649999999995,46.2653,5.0297,287.6,3.673,291.27,0.0,0.1793
7.392525,46.3334,4.5015,240.78,3.4677,244.25,0.0,0.1677
7.902609,46.3307,4.0278,201.54,3.2671,204.81,0.0,0.1569
8.44789,46.3063,3.6074,168.85,3.0718,171.92,0.0,0.1468
9.030794,46.2851,3.2259,141.25,2.8825,144.13,0.0,0.1373
9.653919,46.2264,2.8623,117.24,2.6997,119.94,0.0,0.1284
10.320039999999999,46.1473,2.5411,97.36399999999999,2.5239,99.88799999999999,0.0,0.1201
11.032119999999999,46.0568,2.2566,80.88,2.3553,83.235,0.0,0.1124
11.793339999999999,45.959,2.0056,67.247,2.1943,69.441,0.0,0.1051
12.60708,45.8564,1.7844,55.966,2.041,58.007,0.0,0.09834
13.476970000000001,45.7502,1.5881,46.593999999999994,1.8954,48.489,0.0,0.092
14.40688,45.6397,1.4114,38.736999999999995,1.7577,40.495,0.0,0.08606
15.40095,45.5209,1.2523,32.152,1.6279,33.78,0.0,0.0805
16.463620000000002,45.3904,1.108,26.611,1.5057,28.116999999999997,0.0,0.07531
17.599610000000002,45.241,0.98014,22.021,1.3911,23.412,0.0,0.07045
18.813979999999997,45.0641,0.8678600000000001,18.24,1.2839,19.524,0.0,0.0659
20.11215,44.8392,0.76913,15.122,1.184,16.305999999999997,0.0,0.06165
21.499879999999997,44.5155,0.68225,12.548,1.0909,13.639000000000001,0.0,0.057670000000000006
22.98338,43.9078,0.60572,10.421,1.0046,11.425999999999998,0.0,0.05395
23.86329,43.0041,0.56667,9.3898,0.95878,10.349,0.0,0.05196
24.22855,41.7152,0.5516399999999999,9.003,0.9408299999999999,9.9438,0.0,0.05117
24.32595,40.1649,0.54775,8.9036,0.93614,9.8397,0.0,0.05097
24.47205,41.7399,3.5968,58.117,0.92919,59.04600000000001,49.36,0.050660000000000004
24.569229999999997,42.3366,3.572,57.488,0.92461,58.413000000000004,48.83,0.050460000000000005
24.837310000000002,43.1644,3.5051,55.802,0.91219,56.714,47.4,0.04992
26.2645,44.6043,3.1939,48.085,0.8507299999999999,48.93600000000001,40.88,0.04721
28.076759999999997,45.2922,2.8664,40.368,0.78263,41.151,34.44,0.044160000000000005
30.01405,45.6821,2.5645,33.786,0.71999,34.506,28.92,0.04131
32.08502,45.933,2.2894,28.215,0.6624899999999999,28.877,24.22,0.03864
34.29889,46.0979,2.039,23.506999999999998,0.6098100000000001,24.116999999999997,20.22,0.03615
36.66551,46.2076,1.8163,19.587,0.5616300000000001,20.149,16.89,0.03381
39.19543,46.2804,1.6181,16.324,0.51765,16.842,14.1,0.03163
41.89992,46.3277,1.4416,13.605,0.47756000000000004,14.083,11.77,0.029589999999999998
44.79101,46.3569,1.2846,11.34,0.44108,11.780999999999999,9.83,0.02768
47.88159,46.3737,1.1447,9.4536,0.40792,9.8615,8.208,0.025889999999999996
51.18542,46.4139,1.0151,7.8418,0.37783,8.2196,6.814,0.02422
54.717209999999994,46.4097,0.89866,6.4942,0.35054,6.8447,5.645,0.02266
58.4927,46.3988,0.79565,5.3787,0.32581,5.7045,4.677,0.0212
62.5287,46.3839,0.7045100000000001,4.4551,0.30343000000000003,4.7585,3.875,0.01983
66.84318,46.3663,0.62385,3.6905,0.28317,3.9737,3.21,0.01855
71.45536,46.3473,0.5524100000000001,3.0569,0.26485,3.3218,2.66,0.01735
76.38578000000001,46.3277,0.48916000000000004,2.5322,0.24828000000000003,2.7805,2.204,0.01623
81.6564,46.3082,0.43235,2.0936,0.23328000000000002,2.3269,1.8230000000000002,0.01518
87.29069,46.288,0.38101,1.7259,0.2197,1.9456,1.504,0.0142
93.31374,46.2677,0.33579000000000003,1.4229,0.2074,1.6303,1.24,0.01329
99.75239,46.2479,0.29595,1.1731,0.19624,1.3693,1.023,0.01243
106.6353,46.2288,0.2608,0.9670799999999999,0.1861,1.1532,0.8431,0.01163
113.9931,46.2106,0.22958,0.7963600000000001,0.17687,0.9732299999999999,0.6942,0.010879999999999999
121.8587,46.1933,0.20210999999999998,0.65582,0.16846,0.8242799999999999,0.5717,0.01017
130.2669,46.177,0.17794000000000001,0.5401100000000001,0.16077,0.7008800000000001,0.4707,0.009518
139.2553,46.1617,0.15666,0.44483999999999996,0.15370999999999999,0.59855,0.3876,0.008903
148.864,46.1475,0.13794,0.3664,0.14723,0.51363,0.3192,0.008329000000000001
159.1356,46.1343,0.12145999999999998,0.3018,0.14124,0.44304,0.2628,0.007790999999999999
170.1159,46.1221,0.10695,0.2486,0.1357,0.3843,0.2164,0.007287999999999999
181.8539,46.1109,0.094185,0.20479,0.13055,0.33534,0.1782,0.006818
194.4018,46.1005,0.082944,0.16871,0.12574000000000002,0.29445,0.1467,0.006378
207.8156,46.0911,0.073048,0.13899,0.12124000000000001,0.26023,0.1208,0.005966
222.1548,46.0824,0.064336,0.11450999999999999,0.117,0.23151,0.09949,0.005581
237.4835,46.0745,0.056665,0.094349,0.113,0.20735,0.08192999999999999,0.005221
253.8699,46.0673,0.049911000000000004,0.077739,0.10920999999999999,0.18695,0.06746,0.004884
271.3869,46.0607,0.043963999999999996,0.06405599999999999,0.1056,0.16965999999999998,0.05555,0.004569
290.1126,46.0548,0.038726,0.052783000000000004,0.10216,0.15494000000000002,0.045739999999999996,0.004274
310.1304,46.0494,0.034114,0.043496,0.098861,0.14236,0.03766,0.003998
331.5294,46.0445,0.030052999999999996,0.035844,0.095692,0.13154000000000002,0.031010000000000003,0.00374
354.4049,46.04,0.026475,0.029539,0.092639,0.12218,0.02554,0.003498
378.8588,46.036,0.023325,0.024344,0.08969099999999999,0.11404,0.02103,0.003273
405.0001,46.0323,0.02055,0.020064,0.086839,0.1069,0.01732,0.003061
432.9451,46.0291,0.018106,0.016536000000000002,0.084074,0.10061,0.01426,0.0028640000000000002

File: xraymaterials/elements/Pr.txt
energy_keV,f1_e_atom,f2_e_atom,mu_rho_cm2_g,sigma_rho_cm2_g,mu_rho_tot_cm2_g,mu_rho_K_cm2_g,lambda_nm
2.0807330000000004,53.3495,16.915,2427.7,8.2892,2436.0,0.0,0.5959
2.224304,53.8968,15.427999999999999,2071.4,8.2085,2079.6,0.0,0.5574
2.377781,54.2865,14.073,1767.5,8.106,1775.6,0.0,0.5214
2.541848,54.668,12.844000000000001,1509.0,7.9826,1517.0,0.0,0.4878
2.717235,54.9099,11.717,1287.7,7.8397,1295.5,0.0,0.4563
2.9047240000000003,55.0655,10.692,1099.3,7.6786,1107.0,0.0,0.4268
3.10515,55.2498,9.6854,931.5,7.5008,939.0,0.0,0.3993
3.319406,55.1905,8.7117,783.77,7.3079,791.08,0.0,0.3735
3.5484449999999996,55.0442,7.8467,660.38,7.1015,667.48,0.0,0.3494
3.7932879999999995,54.8333,7.0689,556.52,6.8833,563.4,0.0,0.3269
4.0550239999999995,54.5398,6.3421,467.07,6.655,473.72,0.0,0.3058
4.334821,54.1509,5.6964,392.44,6.4182,398.86,0.0,0.286
4.6339239999999995,53.6469,5.1242,330.23,6.1747,336.4,0.0,0.2676
4.953664,52.9708,4.6174,278.37,5.9261,284.3,0.0,0.2503
5.2954669999999995,51.9742,4.1684,235.08,5.674,240.75,0.0,0.2341
5.660855000000001,50.1049,3.7541,198.05,5.42,203.47,0.0,0.219
5.845014,47.948,3.5682,182.31,5.2978,187.61,0.0,0.2121
5.9344790000000005,44.8046,3.4816,175.2,5.2398,180.44,0.0,0.2089
5.958336,41.158,3.4592,173.38,5.2245,178.6,0.0,0.2081
5.994122,44.7709,10.517999999999999,524.03,5.2017,529.23,0.0,0.2068
6.0514529999999995,47.1935,10.305,508.54,5.1654,513.71,0.0,0.2049
6.083586,47.8639,10.187999999999999,500.13,5.1452,505.28,0.0,0.2038
6.311592,49.291,9.4366,446.5,5.0052,451.51,0.0,0.1964
6.4081980000000005,48.3098,9.1775,427.69,4.9475,432.64,0.0,0.1935
6.43396,46.6523,9.1113,422.91,4.9323,427.84,0.0,0.1927
6.469004,48.4282,12.493,576.75,4.9117,581.66,0.0,0.1917
6.472601999999999,48.5756,12.481,575.86,4.9096,580.77,0.0,0.1916
6.569208000000001,50.4377,12.155999999999999,552.63,4.8535,557.48,0.0,0.1887
6.698103999999999,51.3533,11.748,523.81,4.7801,528.59,0.0,0.1851
6.800625999999999,51.2799,11.445,502.61,4.7229,507.33,0.0,0.1823
6.827965,50.5336,11.368,497.22,4.7078,501.93,0.0,0.1816
6.868974000000001,51.6492,13.027999999999999,566.42,4.6853,571.11,0.0,0.1805
6.9153649999999995,52.3747,12.895999999999999,556.89,4.6601,561.55,0.0,0.1793
6.971496000000001,52.9391,12.739,545.7,4.6298,550.33,0.0,0.1778
7.392525,55.1795,11.668,471.36,4.4117,475.77,0.0,0.1677
7.902609,56.613,10.546,398.54,4.1677,402.71,0.0,0.1569
8.44789,57.5552,9.5034,335.95,3.9291,339.88,0.0,0.1468
9.030794,58.2224,8.5385,282.36,3.6965,286.06,0.0,0.1373
9.653919,58.6655,7.6226,235.8,3.4708,239.27,0.0,0.1284
10.320039999999999,58.9521,6.8109,197.09,3.2526,200.34,0.0,0.1201
11.032119999999999,59.1366,6.0909,164.88,3.0424,167.92,0.0,0.1124
11.793339999999999,59.2527,5.4519,138.06,2.8406,140.9,0.0,0.1051
12.60708,59.3873,4.8664,115.27,2.6476,117.92,0.0,0.09834
13.476970000000001,59.4424,4.3371,96.105,2.4634,98.568,0.0,0.092
14.40688,59.4585,3.8547,79.904,2.2884,82.19200000000001,0.0,0.08606
15.40095,59.408,3.4263,66.439,2.1225,68.562,0.0,0.0805
16.463620000000002,59.3379,3.0482,55.292,1.9657,57.258,0.0,0.07531
17.599610000000002,59.2553,2.7141,46.053999999999995,1.818,47.872,0.0,0.07045
18.813979999999997,59.1643,2.4183,38.385999999999996,1.6792,40.065,0.0,0.0659
20.11215,59.0678,2.1566,32.023,1.5491,33.571999999999996,0.0,0.06165
21.499879999999997,58.9673,1.9251,26.74,1.4275,28.168000000000003,0.0,0.057670000000000006
22.98338,58.864,1.72,22.349,1.3141,23.663,0.0,0.05395
24.569229999999997,58.7578,1.5382,18.697,1.2087,19.906,0.0,0.050460000000000005
26.2645,58.6484,1.3762,15.648,1.1109,16.759,0.0,0.04721
28.076759999999997,58.5341,1.2199,12.975,1.0203,13.995,0.0,0.044160000000000005
30.01405,58.399,1.0772,10.718,0.93674,11.655,0.0,0.04131
32.08502,58.2361,0.94878,8.831,0.85969,9.6907,0.0,0.03864
34.29889,58.0303,0.83572,7.2766,0.78884,8.0654,0.0,0.03615
36.66551,57.7427,0.7367,6.0004,0.72382,6.7242,0.0,0.03381
39.19543,57.2414,0.64993,4.952,0.66427,5.6163,0.0,0.03163
41.15079,56.2616,0.59345,4.3067,0.6240600000000001,4.9308,0.0,0.03013
41.78065,55.0638,0.5769,4.1235,0.61205,4.7356,0.0,0.02968
41.89992,54.3184,0.57385,4.09,0.60983,4.6998,0.0,0.029589999999999998
41.948609999999995,53.628,0.5726100000000001,4.0765,0.60892,4.6854,0.0,0.029560000000000003
42.20055,55.08,3.3934,24.014,0.60428,24.618000000000002,20.01,0.02938
42.83041,56.3927,3.3149,23.113000000000003,0.59297,23.706,19.27,0.02895
44.79101,57.5729,3.0868,20.58,0.56015,21.14,17.2,0.02768
47.88159,58.2861,2.7683,17.266,0.51489,17.781,14.47,0.025889999999999996
51.18542,58.6719,2.4801,14.47,0.47372,14.944,12.15,0.02422
54.717209999999994,58.9167,2.2208,12.120999999999999,0.43632,12.557,10.2,0.02266
58.4927,59.0794,1.9833,10.126,0.4024,10.527999999999999,8.535,0.0212
62.5287,59.1879,1.7708,8.4571,0.37168,8.8288,7.1370000000000005,0.01983
66.84318,59.2606,1.5808,7.0626,0.34387,7.4065,5.9670000000000005,0.01855
71.45536,59.3083,1.411,5.8973,0.31872,6.216,4.987,0.01735
76.38578000000001,59.3386,1.2594,4.9238,0.296,5.2198,4.167,0.01623
81.6564,59.3582,1.1226,4.1057,0.27548,4.3812,3.478,0.01518
87.29069,59.3943,0.99577,3.4067,0.25695999999999997,3.6637,2.889,0.0142
93.31374,59.3901,0.8819799999999999,2.8227,0.24023000000000003,3.0629,2.396,0.01329
99.75239,59.3794,0.78127,2.339,0.22513000000000002,2.5641,1.9869999999999999,0.01243
106.6353,59.3645,0.69213,1.9383,0.21148000000000003,2.1498,1.6469999999999998,0.01163
113.9931,59.347,0.6132,1.6065,0.19914,1.8056,1.3659999999999999,0.010879999999999999
121.8587,59.3279,0.54333,1.3315,0.18797,1.5195,1.133,0.01017
130.2669,59.3081,0.48145,1.1037,0.17784,1.2815,0.9393,0.009518
139.2553,59.2879,0.42666000000000004,0.91499,0.16864,1.0836,0.7789,0.008903
148.864,59.268,0.37813,0.75857,0.16025999999999999,0.9188299999999999,0.6459,0.008329000000000001
159.1356,59.2485,0.33515,0.6289399999999999,0.15261,0.78155,0.5356,0.007790999999999999
170.1159,59.2296,0.29707,0.5215,0.14561,0.6671100000000001,0.4441,0.007287999999999999
181.8539,59.2114,0.26334,0.43245,0.13918,0.57163,0.3683,0.006818
194.4018,59.1943,0.23394,0.35938000000000003,0.13324,0.49262,0.3061,0.006378
207.8156,59.1783,0.20785,0.29869,0.12775,0.42644,0.2545,0.005966
222.1548,59.1635,0.18467999999999998,0.24825999999999998,0.12265,0.37091,0.2116,0.005581
237.4835,59.1496,0.1641,0.20635,0.11789000000000001,0.32424000000000003,0.1759,0.005221
253.8699,59.1368,0.14582,0.17154,0.11342,0.28496,0.1462,0.004884
271.3869,59.1249,0.12959,0.1426,0.10920999999999999,0.25181,0.1215,0.004569
290.1126,59.1139,0.11517000000000001,0.11855,0.10522999999999999,0.22378,0.101,0.004274
310.1304,59.1037,0.10236,0.098564,0.10145,0.20001,0.08399,0.003998
331.5294,59.0944,0.090977,0.081951,0.097843,0.17979,0.06982000000000001,0.00374
354.4049,59.0858,0.080867,0.068142,0.09439,0.16253,0.058039999999999994,0.003498
378.8588,59.0779,0.071883,0.056662,0.091073,0.14774,0.04825,0.003273
405.0001,59.0707,0.0639,0.047119,0.087876,0.135,0.04011,0.003061
432.9451,59.0641,0.056807,0.039184,0.084786,0.12397000000000001,0.03335,0.0028640000000000002

File: xraymaterials/elements/Rb.txt
energy_keV,f1_e_atom,f2_e_atom,mu_rho_pe_cm2_g,sigma_rho_cm2_g,mu_rho_tot_cm2_g,mu_rho_K_cm2_g,lambda_nm
2.0237979999999998,27.5287,13.09,3184.6,5.4059,3190.0,0.0,0.6126
2.054774,27.3506,12.769,3059.8,5.3916,3065.2,0.0,0.6034
2.0630349999999997,26.531,12.687000000000001,3027.9,5.3877,3033.3,0.0,0.601
2.075425,27.7221,14.48,3435.0,5.3818,3440.4,0.0,0.5974
2.0807330000000004,28.072,14.424000000000001,3413.0,5.3792,3418.4,0.0,0.5959
2.106402,29.0967,14.161,3310.1,5.3667,3315.5,0.0,0.5886
2.224304,31.4076,13.092,2897.9,5.3052,2903.2,0.0,0.5574
2.377781,33.1215,11.929,2470.0,5.2179,2475.2,0.0,0.5214
2.541848,34.3107,10.815999999999999,2095.0,5.118,2100.1,0.0,0.4878
2.717235,35.1644,9.7911,1774.1,5.0066,1779.1,0.0,0.4563
2.9047240000000003,35.7995,8.8531,1500.6,4.8847,1505.5,0.0,0.4268
3.10515,36.2964,7.9746,1264.5,4.7534,1269.3,0.0,0.3993
3.319406,36.615,7.1601,1062.0,4.6137,1066.6,0.0,0.3735
3.5484449999999996,36.8409,6.4342,892.76,4.4669,897.23,0.0,0.3494
3.7932879999999995,37.1467,5.7579,747.35,4.3139,751.66,0.0,0.3269
4.0550239999999995,37.2307,5.1392,623.99,4.156,628.15,0.0,0.3058
4.334821,37.3083,4.5792,520.11,3.9943,524.1,0.0,0.286
4.6339239999999995,37.3012,4.0776,433.24,3.8298,437.07,0.0,0.2676
4.953664,37.2647,3.6308,360.87,3.6636,364.53,0.0,0.2503
5.2954669999999995,37.2079,3.2358,300.85,3.4966,304.35,0.0,0.2341
5.660855000000001,37.1377,2.8864,251.04,3.3299,254.37,0.0,0.219
6.0514529999999995,37.0586,2.577,209.67,3.1642,212.83,0.0,0.2049
6.469004,36.9737,2.3017,175.18,3.0004,178.18,0.0,0.1917
6.9153649999999995,36.8848,2.0576,146.5,2.8391,149.34,0.0,0.1793
7.392525,36.7938,1.8411,122.62,2.6812,125.3,0.0,0.1677
7.902609,36.7023,1.648,102.67,2.5271,105.2,0.0,0.1569
8.44789,36.6083,1.4703,85.691,2.3773,88.068,0.0,0.1468
9.030794,36.5147,1.3082,71.32,2.2324,73.55199999999999,0.0,0.1373
9.653919,36.4009,1.1491,58.603,2.0926,60.696000000000005,0.0,0.1284
10.320039999999999,36.2685,1.0103,48.201,1.9582,50.159,0.0,0.1201
11.032119999999999,36.1154,0.88918,39.683,1.8296,41.513000000000005,0.0,0.1124
11.793339999999999,35.9319,0.78333,32.703,1.7068,34.41,0.0,0.1051
12.60708,35.6954,0.69075,26.976,1.59,28.566,0.0,0.09834
13.476970000000001,35.3489,0.6097,22.274,1.4791,23.753,0.0,0.092
14.40688,34.6753,0.53867,18.409000000000002,1.3743,19.783,0.0,0.08606
14.895710000000001,33.7901,0.5065,16.742,1.3242,18.066,0.0,0.08323
15.1237,32.428,0.49254,16.035,1.3018,17.337,0.0,0.08198
15.1845,30.7845,0.48891999999999997,15.853,1.296,17.149,0.0,0.08165
15.2757,32.4638,3.7245,120.04,1.2873,121.33,104.5,0.08116
15.40095,33.5245,3.6643,117.14,1.2755,118.42,101.9,0.0805
15.503689999999999,33.982,3.6159,114.83,1.266,116.1,99.89,0.07997
16.463620000000002,35.5543,3.2333,96.694,1.1826,97.87700000000001,84.08,0.07531
17.599610000000002,36.2184,2.8978,81.066,1.0955,82.162,70.61,0.07045
18.813979999999997,36.605,2.6097,68.293,1.014,69.307,59.62,0.0659
20.11215,36.8702,2.3484,57.49,0.93799,58.428000000000004,50.29,0.06165
21.499879999999997,37.052,2.1007,48.106,0.86725,48.973,42.12,0.057670000000000006
22.98338,37.1762,1.8765,40.198,0.8015800000000001,41.0,35.22,0.05395
24.569229999999997,37.2613,1.6749,33.564,0.7407600000000001,34.305,29.42,0.050460000000000005
26.2645,37.3198,1.4947,28.02,0.68455,28.705,24.57,0.04721
28.076759999999997,37.3592,1.3296,23.316,0.63272,23.949,20.47,0.044160000000000005
30.01405,37.3806,1.1815,19.381,0.58501,19.965999999999998,17.04,0.04131
32.08502,37.4248,1.0446,16.029,0.54119,16.57,14.11,0.03864
34.29889,37.4215,0.9225399999999999,13.243,0.50102,13.744000000000002,11.66,0.03615
36.66551,37.411,0.81482,10.942,0.46424,11.405999999999999,9.639,0.03381
39.19543,37.3958,0.7197,9.0405,0.43063999999999997,9.4711,7.9670000000000005,0.03163
41.89992,37.3776,0.63565,7.4694,0.39997,7.8694,6.586,0.029589999999999998
44.79101,37.3576,0.5613600000000001,6.1706,0.37201999999999996,6.5426,5.444,0.02768
47.88159,37.3367,0.49551999999999996,5.0953,0.34659,5.4419,4.5,0.025889999999999996
51.18542,37.3153,0.43743000000000004,4.2076,0.32345999999999997,4.5311,3.72,0.02422
54.717209999999994,37.2942,0.38618,3.4749,0.30244,3.7773,3.075,0.02266
58.4927,37.2736,0.34095,2.8699,0.28335,3.1532,2.542,0.0212
62.5287,37.2538,0.30104000000000003,2.3704,0.26603000000000004,2.6364,2.101,0.01983
66.84318,37.2352,0.26552,1.9558,0.25031,2.2061,1.734,0.01855
71.45536,37.2171,0.23329,1.6074,0.23604,1.8434,1.426,0.01735
76.38578000000001,37.1997,0.20496999999999999,1.3212,0.22308000000000003,1.5443,1.172,0.01623
81.6564,37.1841,0.17991,1.0848,0.2113,1.2961,0.9619,0.01518
87.29069,37.1686,0.15755,0.88866,0.20058,1.0892,0.7877,0.0142
93.31374,37.1539,0.13798,0.72801,0.19082000000000002,0.9188299999999999,0.6451,0.01329
99.75239,37.1401,0.12084,0.59643,0.18192,0.77835,0.5283,0.01243
106.6353,37.1273,0.10583,0.48865,0.17377,0.66242,0.4326,0.01163
113.9931,37.1155,0.092695,0.40036,0.1663,0.56666,0.3543,0.010879999999999999
121.8587,37.1046,0.081191,0.32804,0.15943,0.48746999999999996,0.2901,0.01017
130.2669,37.0947,0.071118,0.26879000000000003,0.1531,0.42189,0.2376,0.009518
139.2553,37.0855,0.062296000000000004,0.22025999999999998,0.14724,0.3675,0.1946,0.008903
148.864,37.0772,0.054571,0.18049,0.1418,0.32229,0.1593,0.008329000000000001
159.1356,37.0696,0.047806,0.14790999999999999,0.13672,0.28463,0.1305,0.007790999999999999
170.1159,37.0627,0.041881,0.12120999999999998,0.13197,0.25318,0.1069,0.007287999999999999
181.8539,37.0565,0.036691,0.099338,0.1275,0.22684,0.08752,0.006818
194.4018,37.0508,0.032146,0.081414,0.12328,0.20469,0.07167000000000001,0.006378
207.8156,37.0456,0.028163999999999998,0.066726,0.11928,0.18600999999999998,0.05869,0.005966
222.1548,37.041,0.024677,0.054689999999999996,0.11547,0.17015999999999998,0.048060000000000005,0.005581
237.4835,37.0368,0.021622,0.044826,0.11183,0.15666,0.03936,0.005221
253.8699,37.033,0.018946,0.036743,0.10834,0.14508,0.03223,0.004884
271.3869,37.0296,0.016600999999999998,0.030118000000000002,0.10499000000000001,0.13510999999999998,0.0264,0.004569
290.1126,37.0265,0.014547,0.024687999999999998,0.10175,0.12644,0.02162,0.004274
310.1304,37.0237,0.012748,0.020238,0.098609,0.11885,0.0177,0.003998
331.5294,37.0212,0.011170999999999999,0.01659,0.095566,0.11216,0.0145,0.00374
354.4049,37.019,0.0097899,0.0136,0.092606,0.10620999999999998,0.01187,0.003498
378.8588,37.017,0.008579600000000001,0.01115,0.089724,0.10087,0.009723,0.003273
405.0001,37.0152,0.007519199999999999,0.009141,0.086911,0.096052,0.007962,0.003061
432.9451,37.0135,0.00659,0.0074943,0.084163,0.091657,0.006520999999999999,0.0028640000000000002

File: xraymaterials/elements/Rh.txt
energy_keV,f1_e_atom,f2_e_atom,mu_rho_pe_cm2_g,sigma_rho_cm2_g,mu_rho_tot_cm2_g,mu_rho_K_cm2_g,lambda_nm
2.0807330000000004,38.6746,5.2173,1025.3,6.6891,1032.0,0.0,0.5959
2.224304,38.2656,4.7367,870.81,6.6089,877.42,0.0,0.5574
2.377781,37.7071,4.3058,740.49,6.5112,747.0,0.0,0.5214
2.541848,36.909,3.918,630.32,6.3968,636.72,0.0,0.4878
2.717235,35.6223,3.5657,536.61,6.2671,542.88,0.0,0.4563
2.9047240000000003,32.7378,3.2488,457.36,6.1232,463.48,0.0,0.4268
2.943724,31.4079,3.1893,443.04,6.0929,449.13,0.0,0.4212
2.988781,27.8447,3.1231,427.3,6.0577,433.36,0.0,0.4148
3.000796,23.8203,3.1056,423.2,6.0483,429.25,0.0,0.4132
3.0188189999999997,27.6279,10.824000000000002,1466.2,6.0342,1472.2,0.0,0.4107
3.063876,30.7009,10.604000000000001,1415.2,5.9989,1421.2,0.0,0.4047
3.0831779999999998,31.1221,10.512,1394.2,5.9837,1400.2,0.0,0.4021
3.10515,31.2624,10.409,1370.7,5.9665,1376.7,0.0,0.3993
3.13037,30.7066,10.293,1344.6,5.9467,1350.5,0.0,0.3961
3.142954,28.999,10.236,1331.8,5.9368,1337.7,0.0,0.3945
3.1618310000000003,31.2954,13.993,1809.8,5.922,1815.7,0.0,0.3921
3.209022,33.7259,13.690999999999999,1744.7,5.8849,1750.6,0.0,0.3864
3.319406,35.9162,13.008,1602.4,5.7983,1608.2,0.0,0.3735
3.343662,36.1407,12.857000000000001,1572.4,5.7794,1578.2,0.0,0.3708
3.3948410000000004,36.0599,12.545,1511.1,5.7394,1516.8,0.0,0.3652
3.4084879999999997,35.2798,12.463,1495.2,5.7287,1500.9,0.0,0.3638
3.42896,36.4699,14.209000000000001,1694.5,5.7128,1700.2,0.0,0.3616
3.4801379999999997,37.865,13.89,1632.0,5.673,1637.7,0.0,0.3563
3.5484449999999996,38.9158,13.477,1553.1,5.6202,1558.7,0.0,0.3494
3.7932879999999995,41.1094,12.138,1308.5,5.4334,1313.9,0.0,0.3269
4.0550239999999995,42.4388,10.918,1101.0,5.2395,1106.2,0.0,0.3058
4.334821,43.3289,9.8125,925.65,5.0399,930.69,0.0,0.286
4.6339239999999995,43.95,8.8157,777.95,4.836,782.79,0.0,0.2676
4.953664,44.3826,7.9204,653.82,4.6291,658.45,0.0,0.2503
5.2954669999999995,44.6862,7.1193,549.76,4.4206,554.18,0.0,0.2341
5.660855000000001,44.8983,6.402,462.46,4.2116,466.67,0.0,0.219
6.0514529999999995,45.13,5.7551,388.9,4.0034,392.9,0.0,0.2049
6.469004,45.261,5.1523,325.69,3.797,329.49,0.0,0.1917
6.9153649999999995,45.3329,4.6094,272.57,3.5934,276.16,0.0,0.1793
7.392525,45.3324,4.1209,227.95,3.3935,231.34,0.0,0.1677
7.902609,45.3055,3.6875,190.81,3.198,194.01,0.0,0.1569
8.44789,45.2629,3.3029,159.88,3.0078,162.89,0.0,0.1468
9.030794,45.2202,2.954,133.76,2.8233,136.58,0.0,0.1373
9.653919,45.1573,2.6207,111.01,2.6451,113.66,0.0,0.1284
10.320039999999999,45.0732,2.3256,92.148,2.4737,94.62200000000001,0.0,0.1201
11.032119999999999,44.9788,2.0656,76.564,2.3093,78.873,0.0,0.1124
11.793339999999999,44.8783,1.8364,63.677,2.1522,65.829,0.0,0.1051
12.60708,44.7736,1.6333,52.979,2.0026,54.982,0.0,0.09834
13.476970000000001,44.6648,1.4515,44.041000000000004,1.8605,45.902,0.0,0.092
14.40688,44.5483,1.2873,36.537,1.7261,38.263000000000005,0.0,0.08606
15.40095,44.4213,1.1391,30.246,1.5993,31.845,0.0,0.0805
16.463620000000002,44.2772,1.0071,25.013,1.4799,26.493000000000002,0.0,0.07531
17.599610000000002,44.1089,0.8911100000000001,20.705,1.3679,22.073,0.0,0.07045
18.813979999999997,43.9001,0.78923,17.154,1.2632,18.417,0.0,0.0659
20.11215,43.6125,0.69962,14.225,1.1654,15.39,0.0,0.06165
21.499879999999997,43.1259,0.62075,11.807,1.0744,12.880999999999998,0.0,0.057670000000000006
22.7555,41.9842,0.56105,10.082,1.0021,11.084000000000001,0.0,0.05449
22.98338,41.3616,0.5512100000000001,9.8071,0.9898899999999999,10.797,0.0,0.05395
23.1038,40.6879,0.5461199999999999,9.666,0.98354,10.65,0.0,0.05366
23.196679999999997,39.1279,0.54225,9.5591,0.97869,10.538,0.0,0.05345
23.336,40.7147,3.6109,63.273999999999994,0.97149,64.245,53.87,0.05313
23.6843,42.1495,3.5161,60.708,0.9539,61.662,51.68,0.05235
24.569229999999997,43.2772,3.2962,54.861000000000004,0.9116200000000001,55.773,46.71,0.050460000000000005
26.2645,44.1227,2.9629,46.131,0.83929,46.97,39.35,0.04721
28.076759999999997,44.5784,2.6567,38.694,0.77258,39.467,33.11,0.044160000000000005
30.01405,44.8642,2.3762,32.375,0.71121,33.086,27.79,0.04131
32.08502,45.0536,2.1169,26.979,0.65485,27.634,23.21,0.03864
34.29889,45.1785,1.8854,22.478,0.6032,23.081,19.38,0.03615
36.66551,45.2617,1.6795,18.730999999999998,0.55595,19.287,16.18,0.03381
39.19543,45.3162,1.4962,15.61,0.5128,16.123,13.51,0.03163
41.89992,45.3506,1.3331,13.01,0.47346000000000005,13.482999999999999,11.28,0.029589999999999998
44.79101,45.3709,1.1878,10.845,0.43765,11.283,9.422,0.02768
47.88159,45.4151,1.0551,9.011,0.40509,9.4161,7.837000000000001,0.025889999999999996
51.18542,45.4136,0.9337,7.4593,0.37553000000000003,7.8348,6.4910000000000005,0.02422
54.717209999999994,45.4044,0.82632,6.1754,0.34872,6.5241,5.375,0.02266
58.4927,45.3903,0.73135,5.1129,0.32442,5.4373,4.452,0.0212
62.5287,45.3732,0.64735,4.2335,0.30241,4.5359,3.687,0.01983
66.84318,45.3543,0.57299,3.5054,0.28249,3.7879,3.053,0.01855
71.45536,45.3345,0.50717,2.9024,0.26447,3.1669,2.529,0.01735
76.38578000000001,45.3146,0.44872,2.4022,0.24815,2.6504,2.094,0.01623
81.6564,45.2951,0.39644,1.9853,0.23339000000000001,2.2187,1.732,0.01518
87.29069,45.2749,0.34922,1.636,0.22002,1.856,1.4280000000000002,0.0142
93.31374,45.2549,0.30765,1.3482,0.20789000000000002,1.5561,1.177,0.01329
99.75239,45.2356,0.27104,1.1111,0.19689,1.308,0.9702,0.01243
106.6353,45.2171,0.23849,0.91456,0.18689,1.1014,0.7985,0.01163
113.9931,45.1994,0.20981999999999998,0.75268,0.17779,0.93047,0.6571,0.010879999999999999
121.8587,45.1827,0.18461,0.61949,0.16948,0.78897,0.5408,0.01017
130.2669,45.167,0.16243,0.50989,0.16188,0.67177,0.445,0.009518
139.2553,45.1524,0.14293,0.41971,0.1549,0.5746100000000001,0.3662,0.008903
148.864,45.1388,0.12577,0.34549,0.14848,0.49396999999999996,0.3013,0.008329000000000001
159.1356,45.1262,0.11068,0.28441,0.14255,0.42696000000000006,0.248,0.007790999999999999
170.1159,45.1146,0.09740499999999999,0.23414000000000001,0.13705,0.37119,0.2041,0.007287999999999999
181.8539,45.1039,0.085725,0.19276,0.13194,0.3247,0.1679,0.006818
194.4018,45.0942,0.07545,0.15871,0.12715,0.28586,0.1382,0.006378
207.8156,45.0852,0.06640800000000001,0.13067,0.12267,0.25334,0.1137,0.005966
222.1548,45.0771,0.058453,0.10759,0.11844,0.22603,0.09358,0.005581
237.4835,45.0696,0.051453,0.08859600000000001,0.11444000000000001,0.20304,0.07701000000000001,0.005221
253.8699,45.0628,0.045293,0.07295499999999999,0.11065,0.1836,0.06337000000000001,0.004884
271.3869,45.0566,0.039872000000000005,0.060078,0.10703,0.16710999999999998,0.05215,0.004569
290.1126,45.051,0.035101,0.049476,0.10355999999999999,0.15304,0.042910000000000004,0.004274
310.1304,45.046,0.030902,0.040746,0.10024,0.14099,0.03531,0.003998
331.5294,45.0414,0.027206,0.033557,0.097044,0.1306,0.029060000000000002,0.00374
354.4049,45.0372,0.023953,0.027638,0.093958,0.1216,0.02391,0.003498
378.8588,45.0334,0.02109,0.022764,0.090972,0.11374000000000001,0.01968,0.003273
405.0001,45.03,0.01857,0.01875,0.088078,0.10683,0.01619,0.003061
432.9451,45.027,0.016350999999999997,0.015444,0.085267,0.10071000000000001,0.013330000000000002,0.0028640000000000002
