Repository: HesselinkGroup/xraymaterials

# xraymaterials

Tools for calculating optical properties of materials in the xray energy regime.

# Version history

## 0.6.2

- Added water, vinegar and honey to library

## 0.6.1

- Started on the expanded materials library, `xraymaterials.library`.  Compounds, elements and mixtures.
- Moved example notebook to new `notebooks/` directory.
- `.gitignore` and `.bumpconfig.cfg` added
- New material library example notebook

## 0.6.0

- Began version history.
- Improvements to packaging.  Can install with pip -r requirements.txt.
- Added elements library.  Pretty experimental.

File: xraymaterials/icru44/Lithium Fluoride.txt
energy_MeV,mu_rho_cm2_g,muen_rho_cm2_g
0.001,4200.0,4175.0
0.0015,1467.0,1460.0
0.002,669.8,666.7
0.003,213.5,212.1
0.004,92.82,91.88
0.005,48.15,47.42
0.006,28.02,27.42
0.008,11.87,11.42
0.01,6.101,5.733
0.015,1.8840000000000001,1.6119999999999999
0.02,0.8792,0.6494
0.03,0.3727,0.1826
0.04,0.2486,0.0789
0.05,0.202,0.04541
0.06,0.1791,0.03223
0.08,0.1563,0.02385
0.1,0.1441,0.02229
0.15,0.126,0.02332
0.2,0.1145,0.02484
0.3,0.09899,0.02663
0.4,0.08853,0.027339999999999996
0.5,0.08076,0.027489999999999997
0.6,0.07467,0.027360000000000002
0.8,0.06557,0.02671
1.0,0.05894,0.02585
1.25,0.05271,0.0247
1.5,0.04798,0.02361
2.0,0.04122,0.021730000000000003
3.0,0.03321,0.01907
4.0,0.028569999999999998,0.01733
5.0,0.02554,0.01614
6.0,0.02343,0.015280000000000002
8.0,0.02069,0.01414
10.0,0.019030000000000002,0.01345
15.0,0.01687,0.01253
20.0,0.01592,0.01211

File: xraymaterials/icru44/Lithium Tetraborate.txt
energy_MeV,mu_rho_cm2_g,muen_rho_cm2_g
0.001,3373.0,3363.0
0.0015,1128.0,1124.0
0.002,503.3,501.5
0.003,156.3,155.3
0.004,66.87,66.12
0.005,34.33,33.73
0.006,19.84,19.33
0.008,8.343,7.946000000000001
0.01,4.29,3.9539999999999997
0.015,1.357,1.0959999999999999
0.02,0.6652,0.4384
0.03,0.3165,0.1244
0.04,0.2298,0.05612
0.05,0.196,0.03469
0.06,0.1786,0.02665
0.08,0.1599,0.02221
0.1,0.1489,0.02201
0.15,0.1314,0.02408
0.2,0.1197,0.025889999999999996
0.3,0.1036,0.02787
0.4,0.09271,0.028630000000000003
0.5,0.08461,0.028810000000000002
0.6,0.07823,0.02868
0.8,0.0687,0.028
1.0,0.061770000000000005,0.0271
1.25,0.055229999999999994,0.025889999999999996
1.5,0.05026,0.02474
2.0,0.04318,0.02278
3.0,0.034710000000000005,0.01994
4.0,0.029789999999999997,0.018080000000000002
5.0,0.02657,0.01678
6.0,0.024319999999999998,0.01585
8.0,0.02137,0.01459
10.0,0.01958,0.01381
15.0,0.01721,0.012759999999999999
20.0,0.016130000000000002,0.01227
