Repository: HesselinkGroup/xraymaterials

# xraymaterials

Tools for calculating optical properties of materials in the xray energy regime.

# Version history

## 0.6.2

- Added water, vinegar and honey to library

## 0.6.1

- Started on the expanded materials library, `xraymaterials.library`.  Compounds, elements and mixtures.
- Moved example notebook to new `notebooks/` directory.
- `.gitignore` and `.bumpconfig.cfg` added
- New material library example notebook

## 0.6.0

- Began version history.
- Improvements to packaging.  Can install with pip -r requirements.txt.
- Added elements library.  Pretty experimental.

File: xraymaterials/icru44/A-150 Tissue-Equivalent Plastic.txt
energy_MeV,mu_rho_cm2_g,muen_rho_cm2_g
0.001,2259.0,2256.0
0.0015,728.2,726.7
0.002,318.3,317.2
0.003,96.52,95.76
0.004,40.81,40.21
0.0040381,39.66,39.07
0.0040381,56.29,53.26
0.005,30.69,29.01
0.006,18.13,17.08
0.008,7.914,7.337000000000001
0.01,4.186,3.7710000000000004
0.015,1.3940000000000001,1.1059999999999999
0.02,0.7068,0.4605
0.03,0.3481,0.1378
0.04,0.2562,0.06411
0.05,0.2198,0.04018
0.06,0.2008,0.03095
0.08,0.1803,0.02561
0.1,0.168,0.0252
0.15,0.1485,0.027360000000000002
0.2,0.1353,0.02937
0.3,0.1173,0.03159
0.4,0.1049,0.03245
0.5,0.09579,0.03265
0.6,0.08857000000000001,0.03249
0.8,0.07777,0.03172
1.0,0.06992000000000001,0.0307
1.25,0.06253,0.029339999999999998
1.5,0.05691,0.02805
2.0,0.0488,0.02578
3.0,0.03907,0.02247
4.0,0.03335,0.02025
5.0,0.029580000000000002,0.01867
6.0,0.0269,0.017509999999999998
8.0,0.02338,0.01592
10.0,0.021169999999999998,0.01489
15.0,0.01819,0.01346
20.0,0.01675,0.01275

File: xraymaterials/icru44/B-100 Bone-Equivalent Plastic.txt
energy_MeV,mu_rho_cm2_g,muen_rho_cm2_g
0.001,3211.0,3203.0
0.0015,1083.0,1080.0
0.002,487.8,485.9
0.003,154.2,153.0
0.004,67.17,66.23
0.0040381,65.35,64.42
0.0040381,225.1,200.8
0.005,129.8,117.8
0.006,79.42,72.94
0.008,36.19,33.63
0.01,19.44,18.12
0.015,6.222,5.694
0.02,2.798,2.452
0.03,0.9752,0.7337
0.04,0.5179,0.3124
0.05,0.3506,0.1648
0.06,0.2738,0.1014
0.08,0.2076,0.053720000000000004
0.1,0.1793,0.03864
0.15,0.1482,0.030310000000000004
0.2,0.1325,0.02984
0.3,0.1135,0.03081
0.4,0.1012,0.03135
0.5,0.09227,0.03145
0.6,0.08525,0.03126
0.8,0.07481,0.03047
1.0,0.06723,0.02947
1.25,0.06012000000000001,0.02815
1.5,0.054729999999999994,0.026910000000000003
2.0,0.04705,0.02478
3.0,0.037989999999999996,0.0218
4.0,0.03277,0.01989
5.0,0.02938,0.018580000000000003
6.0,0.027030000000000002,0.01765
8.0,0.024,0.01644
10.0,0.022180000000000002,0.01571
15.0,0.01987,0.014780000000000001
20.0,0.01888,0.01438

File: xraymaterials/icru44/C-552 Air-equivalent Plastic.txt
energy_MeV,mu_rho_cm2_g,muen_rho_cm2_g
0.001,3764.0,3747.0
0.0015,1281.0,1276.0
0.0018389,730.0,727.1
0.0018389,741.5,738.0
0.002,586.8,584.0
0.003,184.5,183.2
0.004,79.61,78.73
0.005,41.1,40.41
0.006,23.84,23.27
0.008,10.07,9.632
0.01,5.178999999999999,4.817
0.015,1.6230000000000002,1.3459999999999999
0.02,0.7794,0.5409
0.03,0.3535,0.1531
0.04,0.2482,0.06777999999999999
0.05,0.2078,0.0406
0.06,0.1874,0.03015
0.08,0.1663,0.02395
0.1,0.1542,0.0232
0.15,0.1357,0.02495
0.2,0.1234,0.026739999999999996
0.3,0.1068,0.028739999999999998
0.4,0.09558,0.029519999999999998
0.5,0.08722,0.0297
0.6,0.08064,0.029560000000000003
0.8,0.07081,0.02885
1.0,0.06365,0.02792
1.25,0.056929999999999994,0.026680000000000002
1.5,0.051820000000000005,0.025509999999999998
2.0,0.0445,0.023469999999999998
3.0,0.03581,0.020569999999999998
4.0,0.030760000000000003,0.01867
5.0,0.027460000000000002,0.01735
6.0,0.02515,0.0164
8.0,0.02215,0.015130000000000001
10.0,0.020309999999999998,0.01435
15.0,0.01791,0.0133
20.0,0.01683,0.01281

File: xraymaterials/icru44/Concrete, Barite.txt
energy_MeV,mu_rho_cm2_g,muen_rho_cm2_g
0.001,6349.0,6332.0
0.00103063,5916.0,5900.0
0.0010622,5507.0,5492.0
0.0010622,6009.0,5992.0
0.00109882,5563.0,5548.0
0.0011367,5150.0,5135.0
0.0011367,5350.0,5335.0
0.00121224,4632.0,4619.0
0.0012928,4001.0,3990.0
0.0012928,4126.0,4114.0
0.00129889,4082.0,4070.0
0.001305,4038.0,4026.0
0.001305,4044.0,4032.0
0.0015,2917.0,2908.0
0.0015596,2659.0,2650.0
0.0015596,2674.0,2665.0
0.0016935,2195.0,2187.0
0.0018389,1798.0,1791.0
0.0018389,1828.0,1820.0
0.002,1491.0,1483.0
0.002472,879.5,873.8
0.002472,1079.0,1059.0
0.003,669.2,656.8
0.004,319.0,312.6
0.0040381,311.3,305.0
0.0040381,356.7,343.7
0.005,204.8,197.3
0.005247,180.5,173.8
0.005247,364.1,340.8
0.00543204,335.2,314.1
0.0056236,306.9,288.0
0.0056236,392.5,364.5
0.00580333,363.3,337.9
0.0059888,335.3,312.3
0.0059888,377.8,351.0
0.006,376.0,349.3
0.007112,243.7,228.1
0.007112,260.5,239.8
0.008,192.5,178.2
0.01,106.7,99.6
0.015,36.01,33.63
0.02,16.55,15.27
0.03,5.551,4.912
0.0374406,3.091,2.6239999999999997
0.0374406,14.07,4.746
0.04,11.85,4.439
0.05,6.671,3.2060000000000004
0.06,4.143,2.266
0.08,1.9680000000000002,1.2109999999999999
0.1,1.122,0.7138
0.15,0.4423,0.2659
0.2,0.2568,0.1369
0.3,0.146,0.06408
0.4,0.1104,0.04471
0.5,0.09308999999999999,0.03718
0.6,0.08245,0.0334
0.8,0.06936,0.029539999999999997
1.0,0.06112000000000001,0.027360000000000002
1.25,0.05404,0.025419999999999998
1.5,0.04915,0.02402
2.0,0.042960000000000005,0.02226
3.0,0.03676,0.02079
4.0,0.03388,0.02043
5.0,0.0324,0.02049
6.0,0.03162,0.02074
8.0,0.031160000000000004,0.021419999999999998
10.0,0.03138,0.02213
15.0,0.03282,0.02356
20.0,0.03439,0.024380000000000002

File: xraymaterials/icru44/Concrete, Ordinary.txt
energy_MeV,mu_rho_cm2_g,muen_rho_cm2_g
0.00103542,3164.0,3156.0
0.0010721,2889.0,2880.0
0.0010721,2978.0,2968.0
0.00118283,2302.0,2295.0
0.001305,1775.0,1769.0
0.001305,1781.0,1775.0
0.0015,1227.0,1223.0
0.0015596,1104.0,1100.0
0.0015596,1176.0,1169.0
0.0016935,941.9,936.5
0.0018389,752.5,748.2
0.0018389,1631.0,1587.0
0.002,1368.0,1333.0
0.003,464.6,455.2
0.0036074,280.4,275.1
0.0036074,291.1,284.4
0.004,218.8,213.9
0.0040381,213.1,208.4
0.0040381,252.0,241.5
0.005,140.1,134.8
0.006,84.01,80.94
0.007112,51.87,49.95
0.007112,54.15,51.53
0.008,38.78,36.89
0.01,20.45,19.37
0.015,6.351,5.855
0.02,2.806,2.4619999999999997
0.03,0.9601,0.7157
0.04,0.5058,0.2995
0.05,0.3412,0.1563
0.06,0.266,0.09554
0.08,0.2014,0.0505
0.1,0.1738,0.036489999999999995
0.15,0.1436,0.02897
0.2,0.1282,0.02868
0.3,0.1097,0.029689999999999998
0.4,0.09783,0.030239999999999996
0.5,0.08915,0.030330000000000003
0.6,0.08236,0.03015
0.8,0.07227,0.0294
1.0,0.06495,0.02843
1.25,0.058070000000000004,0.027160000000000004
1.5,0.052879999999999996,0.02595
2.0,0.04557,0.02395
3.0,0.03701,0.0212
4.0,0.03217,0.01951
5.0,0.02908,0.0184
6.0,0.026969999999999997,0.01763
8.0,0.024319999999999998,0.01669
10.0,0.02278,0.01617
15.0,0.02096,0.015590000000000001
20.0,0.0203,0.015390000000000001

File: xraymaterials/icru44/Glass, Borosilicate "Pyrex".txt
energy_MeV,mu_rho_cm2_g,muen_rho_cm2_g
0.001,3164.0,3155.0
0.00103542,2887.0,2879.0
0.0010721,2634.0,2627.0
0.0010721,2800.0,2790.0
0.0015,1152.0,1148.0
0.0015596,1037.0,1033.0
0.0015596,1079.0,1073.0
0.0016935,862.9,858.3
0.0018389,688.3,684.5
0.0018389,1776.0,1723.0
0.002,1500.0,1457.0
0.003,512.3,501.1
0.0036074,309.8,303.6
0.0036074,313.3,306.7
0.004,235.5,230.7
0.005,126.0,123.5
0.006,75.0,73.37
0.008,32.69,31.78
0.01,17.05,16.42
0.015,5.2170000000000005,4.828
0.02,2.2969999999999997,1.995
0.03,0.7987,0.5684
0.04,0.4341,0.2361
0.05,0.3022,0.1235
0.06,0.2417,0.07647999999999999
0.08,0.189,0.0423
0.1,0.1657,0.03209
0.15,0.1389,0.02727
0.2,0.1246,0.027569999999999997
0.3,0.1069,0.02885
0.4,0.0954,0.029460000000000004
0.5,0.08696,0.02957
0.6,0.08035,0.029410000000000002
0.8,0.07052,0.02868
1.0,0.06337000000000001,0.027739999999999997
1.25,0.056670000000000005,0.0265
1.5,0.0516,0.025330000000000002
2.0,0.044469999999999996,0.02337
3.0,0.03611,0.02069
4.0,0.0314,0.01904
5.0,0.028380000000000002,0.01795
6.0,0.02632,0.01721
8.0,0.02373,0.01629
10.0,0.02223,0.015790000000000002
15.0,0.02045,0.01522
20.0,0.019819999999999997,0.015030000000000002
